Repository: rynertan/sutd-t7-ir-rag

File: patent_data/content/100079.md
# Dry resist development using downstream plasma generation.

## Abstract
A method for the dry development of photoresist. The photoresist coating of a silicon wafer is developed by the chemical reaction with the active species of a remotely generated plasma.

## Claims
WHAT IS CLAIMED IS 1. A method for the dry development of photoresist, comprising the steps of, introducing a fluorine producing gas and oxygen or oxygen containing gas to a plasma generating region, generating a plasma of the gases in said plasma generating region, transporting said gases to a photoresist developing region remote from said plasma generating region, placing a photoresist coated wafer in said photoresist developing region where said gases chemically remove selected portions of photoresist from said wafer, detecting the end of the chemical reaction of the gases on the photoresist, maintaining the pressure within said developing region within a predetermined range. 2. The method according to claim 1 further comprising the step of, inductively coupling an R.F. power source to said plasma generating region. 3. The method according to claim 2 wherein the frequency of said inductively coupled R.F. power is in the range 10 KEIz z to 1 DlH z 4. The method according to claim 3 wherein the power applied to the plasma generating region is in the range of 100 to 1000 watts. 5. The method according to claim 4 wherein the fluorine producing gas is carbon tetrafloride. 6. The method according to claim 5 wherein the flow of carbon tetrafluoride is in the range of 10 500 cubic centimeters per minute and the flow of oxygen is in the range of 100 to 1000 cubic centimeters per minute. 7. The method according to claim 6 wherein the ratio of oxygen to carbon tetrafluoride flow is approximately 4. 5. 8. The method according to claim 2 further comprising the steps of, maintaining the pressure in the developing region at 0.35Torr, maintaining the frequency of the RF power at 400 KH, maintaining the power applied to the plasma generating region at 300 watts, flowing oxygen and carbon tetrafluoride at rates of about 155 cubic centimeters per minute and 33 cubic centimeters per minute, respectively. 9. The method according to claim 1 further comprising the step of connecting an RF source of power to the plasma generating region by means of a helical resonator. 10. The method according to claim 9 further comprising the steps of maintaining the pressure in the developing region at 0.35Torr, maintaining the frequency of the RF.power at 13.56 MH z maintaining the power applied to the plasma generating region at 300 watts, flowing carbon tetrafluoride and oxygen at rates of about 15 and 155 cubic centimeters per minute, respectively.

## Description
BACKGROUND OF THE INVENTION An important step in the manufacture of integrated circuits is the development of the photoresist layer formed on a silicon wafer. Such development removes photoresist from the wafer in accordance with a pattern formed thereon by the previous exposure of the photoresist to a source of radiation through a mask. As is well known the development step may be required a number of times before the circuit on each chipsize area of the wafer is completely formed. One development method entails the use of liquid developers which by suitable means is made to react with the photoresist until development is completed. This technique is slow, requires costly hardware for the application of the liquid and requires elaborate arrangements for the disposal of the used liquid chemical. In view of the problems associated with wet chemical development of photoresists, methods of development utilizing dry chemicals are being explored by the industry. Such methods use techniques similar to those used in the plasma etching systems. In these methods the reactive species produced i a plasma generating unit chemically react with the photoresist to accomplish development. One known method of dry development utilizes a barrel plasma reactor technique wherein a plurality of wafers are placed in a cylinder into which the active species of the plasma are introduced. While this technique eliminates many of the problems associated with wet chemical development, it too, has disadvantages. For example, since it is a batch type process, i.e., develops many wafers simultaneously, the uniformity of development varies from wafer to wafer. This is so since each wafer is different, e.g., amount and distribution of the photoresist coating may differ from wafer to wafer and the distribution of active species may be non uniform. In addition, the plasma excitation of such barrel systems is non uniform further producing wafer to wafer nonuniformities. Alternately, batch planar reactors may be used. These, however, subject the wafers to high energy ion bombardment which limits the selectivity for development between the exposed and unexposed portions. One at a time planar reactors may also be used but considerable ion bombardment occurs with its attendant artifacts. The method of the present invention overcomes the foregoing disadvantages by developing wafers one at a time in a downstream chemical reactor without ion bombardment. Since each wafer is processed individually, uniformity of development is excellent. In addition, heat sinking of the wafers is easily accomplished inasmuch as one wafer at a time occupies the development chamber which need be made only large enough to accommodate a single wafer. The present invention also processes wafers faster than the batch processing technique above described. BRIEF SUMMARY OF THE INVENTION The present invention relates to a method for the dry development of photoresist. In carrying out the method of the present invention a plasma is generated at a remote location and the gas is transported to the wafer to be developed to cause the active species to chemically react with the photoresist on the wafer until development is complete. The present method is capable of being carried out in any typical plasma etching system employing the concept of downstream etching wherein the plasma is generated at a location remote to the actual reaction location. This permits the developing to be purely a dry chemical reaction without the ion bombardment that takes place in the plasma generating region.Since ion bombardment removes exposed and unexposed photoresist at essentially equal rates, this method improves the development rate ratios. More specifically, the method of the present invention comprises the steps of flowing a combination of gases at specified rates through the plasma generating area of a downstream system, maintaining the system at an appropriate power and frequency to generate a plasma, transporting the active species of the plasma to the developing area for reaction with the photoresist to develop the photoresist. The parameters of the steps are dependent on the particular type of system used to carry out the method. BRIEF DESCRIPTION OF THE DRAWING The Figure illustrates an inductively coupled system of a type capable of carrying out the method of the present invention. DESCRIPTION OF THE INVENTION Referring now to the Figure there is shown a tube structure 10. The tube structure 10 may be made of quartz or any similar non conductive glass, ceramic or heat resistant plastic material. The tube structure comprises a gas inlet portion 11 and a gas outlet portion 12. The gas inlet 11 is normally connected to a source not shown of development gas or gases while the outlet portion 12 is connected to a pump or vacuum source. Other means not shown normally regulate the flow rate of gas in and spent gas out and maintain the pressure within the tube structure at some desired value. Such a flow rate and pressure control means is described in U.S. Application Serial No. 223,175 entitled Molar Gas Flow Controller , having the same assignee as the present application. The tube structure 10 comprises four legs 13, 14, 15 and 16 which form a continuous closed path around an opening 17.The tube structure 10 is topologically toroidal. The essential feature is that the gas discharge current path therein be in a complete loop, around the central opening to which the magnetic fluxes of primary and secondary are linked. Disposed through the opening 17 and encircling leg 15 of the tube structure 10 is a transformer core 18 made of magnetic material such as ferrite or similar magnetically permeable material. A primary winding 19 of one or more turns is looped about core 18. The continuous path formed about the core 18 by the tube structure 10 acts as a secondary winding thus completing a transformer 20. The primary winding 19 is connected to a source 21 ofA.C. voltage via switch 21a so that when switch 21a is closed a secondary current is caused to flow about the continuous loop of legs 13, 14, 15 and 16. This current generates a plasma from the gases within the loop volume wherein, for example, etching of films on silicon wafers may be performed. The foregoing describes a system in which the power source is inductively coupled to the plasma generating apparatus. Other generation methods are also possible such as capacitively coupled R.F. discharges or microwave activated discharges. The embodiment of the Figure is essentially designed for downstream etching or developing wherein the reactive species of the generated plasma is transported downstream from the plasma chamber to a remote etching or stripping chamber. A key feature of the current invention is that the development is carried out completely in the absence of ion bombardment. Ion bombardment produces physical sputtering which is much less chemically selective, between the exposed and unexposed regions of the resist. Thus greater selectivity can be obtained between these two regions. Thus, in the embodiment of the Figure, inner volume 23 of chamber 22 communicates with the plasma chamber 27 of tube structure 10 via outlet portion 12. The inner volume 23 of chamber 22 is connected to a pump 25 by port 24 for evacuating gases via port 26 maintaining pressure within volume 23 and in the plasma chamber 27 at a value suitable for developing.Pump 25 also causes the active species generated in volume 27 to be transported to volume 23 where photoresist development may be performed. Chamber 22 has disposed therein a platform 28 for supporting a wafer 29 whose photoresist is to be developed. Platform 28 may be made of heat conducting material such as aluminum to provide a thermal sink for the wafer 29. This is important because the developing rate is temperature dependent. Thus, a uniform temperature of the wafer is desirable. The foregoing described apparatus is described in U.S.Application SN 298,416 filed on September 1, 1981 having the same assignee as the present application. While the above described apparatus is ideally suited for carrying out the method of the present invention other downstream systems also be used. For example, the downstream etching system which utilizes a helical resonator to generate the plasma may also be used. Such a system is described in U.S. Patent Application SN 290,270 filed August 5, 1981 and having the same assignee as the present application. The method of the present invention was conceived as a method for development of certain negative photoresists, e.g., of the type available from the Hercules Corporation of Wilmington, Delaware, the types designated MER D 47 and MER D 50. In the inductive system described in reference to theFigure a mixture of carbon tetrafluoride CF4 and oxygen O2 are introduced simultaneously into plasma chamber 27 via inlet 11 where a plasma is generated by application of an R.F. source to primary winding 19. Reactive species of the gases are transported to chamber 23 due to the action of pump 25 and exhausted through port 26. Pressure in chamber 23 is controlled by the amount of gas entering the chamber 23 versus the amount leaving. An example of typical operating parameters for development of photoresists comprise flow rates of 0, 2 and CF4 through the system of 155 and 33 cubic centimeters per minute, respectively. Operating pressure within chamber 23 is maintained at 0.35 Torr with 300 watts of power into the inductive discharge at 400 KH . Such example can develop more z than 100 wafers per hour, with an average development time per wafer of 30 seconds. While the foregoing identifies CF4 as one of the gases used in photoresist development, it is pointed out that any gas in the family of CXFy which produce fluorine may be used.For example, C2F6 may be used in place of CF4. Although the above example sets forth typical operating parameters, the system produces acceptable results when the parameters are in the following ranges. Gas flow may range between 100 1000 2 cubic centimeters per minute and 10 500 Cm cubic centimeters per minute represent effective ranges. 4 The pressure in the developing chamber can be within the range of 0.1 to 1 Torr. The RF generating power may range from 100 to 1000 watts with the frequency of the RF source ranging between 10 KH to 27 MH . Varying ratios of CF4 to 02 may be z z used. In a practical embodiment a ratio of 4.5 to 1 of 0 2toCF4 has been found to be particularly useful. For the helical resonator system described in the aforementioned U.S. Application SN 290,270, typical operating parameters for photoresist development are flow rates of CF4 and 0 2of 15 and 155 cubic centimeters per minute, respectively. Operating pressure in the system is maintained at 0.35 Torr with 300 watts of power into the resonator discharge at 13.56 MH z A novel feature of the downstream process is that during development light is emitted from the reaction of the radials and photoresist. Completion of the development process is determined by cessation of the optical light emission which exists as a byproduct of the active species of the gas reacting with the photoresist to be removed. When the light stops being emitted, the process is complete because the photoresist with which the active species reacts has been removed. A photodetector which is sensitive in the spectrum in which the light is emitted during photoresist development may be used with appropriate filters to detect the end of the development process. The photodetector may be used in association with other means to signal end of the process, cause the system to be cleansed of used gases and initiate the process after the developed wafer is replaced with a new undeveloped wafer. Other modifications of the present invention are possible in light of the above description which should not be deemed as limiting the invention beyond those limitations set forth in the claims which follow

File: patent_data/content/100646.md
# CONTROL MEANS RESPONSIVE TO THE PRESENCE OF AN ARTICLE OF A PARTICULAR METAL OR ALLOY

## Abstract
A control device particularly for detecting the insertion of an incorrect coin or a counterfeit coin into a coin actuated or coin freed machine. The coin engages between a heated electrode 4 and an unheated conductor 5 and so the coin together with the electrode 4 and the conductor 5 forms hot and cold junctions. This generates an e.m.f. by a thermo couple or the Seebeck effect. When the coin is made of the correct metal or quantity of metal the e.m.f. generated is sufficient to actuate a relay 9 to release the coin to actuate the machine or free it for actuation. Where the e.m.f. is insufficient the machine will remain inoperable. In that case the coin will be released after a predetermined time without operation of the machine.

File: patent_data/content/100671.md
# Water inseparable cement compositions.

## Abstract
A substantially water inseparable cement composition which term includes both concrete and mortar is obtained by adding in one case to the composition an acrylic polymer compound in an amount of from 0.5 to 4 by weight of the amount of cement present, the acrylic polymer compound comprising a polyacrylamide partial hydrolysate having a molecular weight of not less than one million and a hydrolysis degree of 0.5 to 20 moles, and in a second case by the addition of an acrylic polymer composition in an amount of from 0.1 to 3 by weight of the amount of cement present, the acrylic polymer composition comprising a polyacrylamide compound with a dialdehyde added thereto.

## Claims
CLAIMS 1. A substantially water inseparable cement composition comprising cement, and an acrylic polymer compound, present in an amount of from 0.5 to 4 by weight of the amount of cement, and comprising a polyacrylamide partial hydrolysate having a molecular weight of not lower than one million and a hydrolysis degree of 0.5 to 20 moles. 2. A composition according to Claim 1, wherein said polyacrylamide partial hydrolysate comprises a copolymer of an acrylamide with sodium acrylate. 3. A substantially water inseparable cement composition comprising cement, and an acrylic polymer composition present in an amount of from 0.1 to 3X by weight of the amount of cement, and comprising a polyacrylamide compound with a dialdehyde added thereto. 4. A composition according to Claim 3, wherein said polyacrylamide compound comprises polyacrylamide, polymethacrylamide, partially Mannich modified polyacrylamide, a copolymer of acrylamide, a copolymer of methacrylamide or polyacrylamide partial hydrolysate. 5. A composition according to Claim 4, wherein the said copolymers of acrylamide or of methacrylamide comprise a copolymer with a monomer consisting of sodium acrylate, acrylic acid, methacrylic acid, vinylsulphonic acid, 2 acrylamide 2 methylpropanesulphonic acid, dimethylaminopropyl methacrylamide, dialkylaminoalkyl acrylate or a quaternary salt thereof, dialkylaminoalkyl methacrylate or a quaternary salt thereof, diallyldialkyl ammonium salt or other vinyl monomers. 6. A composition according to any of Claims 3, 4 or 5, wherein said polyacrylamide compound is one having a molecular weight of not lower than one million. 7. A composition according to any of Claims 3, 4 or 5, wherein said polyacrylamide compound is one having a molecular weight of not lower than three millions. 8. A composition according to any of Claims 3 to 7, wherein the dialdehyde is present in an amount of from 0.1 to 20 by weight based on said polyacrylamide compound. 9. A composition according to any of Claims 3 to 7, wherein said dialdehyde comprises glyoxal, malonaldehyde, succinaldehyde, fumaraldehyde, male aldehyde, glutaral dehyde or adipaldehyde. 10. A composition according to Claims 8 and 9, wherein said dialdehyde is glutaraldehyde and is present in an amount of from 0.1 to 10 by weight based on said polyacrylamide compound. 11. Concrete comprising a substantially waterinseparable cement composition according to any preceding claim and incorporating aggregate. 12. Mortar comprising a substantially waterinseparable cement composition according to any ofClaims 1 to 10 and incorporating sand.

## Description
WATER INSEPARABLE CEMENT COMPOSITIONSDescription The present invention relates to substantially water inseparable cement compositions. As concrete is being laid under water, the cement may become separated or washed away from a part of the aggregate upon contact with the water, either as the concrete mix is falling through the water or as the concrete mix is spreading in a widthwise direction under water. The part of the concrete mix from which the cement has been separated or washed away subsequently deteriorates. In order to prevent the cement from becoming separated from the concrete mix in water, a viscosity building agent or viscosity builder such as an acrylic polymer compound, a cellulose derivative or the like may be included in an amount ranging from about 2 to about 4 by weight based on the cement content of the mix.A concrete mix containing such a polymer viscosity builder tends to have a delayed setting time and to have a lower strength, particularly initially, than a concrete mix containing no such agent. This tendency becomes more pronounced as the amount of the viscosity builder is increased. These drawbacks are the biggest obstacle in improving the performance of concrete laid under water. The present invention has arisen out of our work seeking to provide cement compositions which do not cause such a delay in setting time or reduction in strength, while retaining the ability to prevent separation of the cement and aggregate under water. According to a first aspect of this invention, there is provided a substantially water inseparable cement composition comprising cement, and an acrylic polymer compound, present in an amount of from 0.5 to 4 by weight of the amount of cement, and comprising a polyacrylamide partial hydrolysate having a molecular weight of not lower than one million and a hydrolysis degree of 0.5 to 20 moles. The partial hydrolysate of polyacrylamide may be produced by the hydrolysis of a polyacrylamide or by the copolymerization of an acrylamide with sodium acrylate.We have found that with a partial hydrolysate of polyacrylamide having a hydrolysis degree of 0.5 to 20 moles, a cement composition can be produced that causes no delay in concrete setting time and no reduction in concrete strength. Where the hydrolysis degree is below a 0.5 mol, we have found a reduction in strength.Where the hydrolysis degree exceeds 20 moles, we have found both a delay in setting time and a reduction in strength. There is a positive interrelation between the molecular weight of the partial hydrolysate of polyacrylamide and the viscosity of its aqueous solution. The concrete mix should have a viscosity sufficient substantially to prevent the separation of the cement from the aggregate in water. We have found that the polymer compound should desirably have a molecular weight higher than one million, preferably higher than three millions, and more preferably higher than ten millions. We have found that the requirements for a mortar mix are the same as those for a concrete mix, and the term cement composition as used herein is intended to encompass both concrete mixes comprising aggregate in addition to cement and mortar mixes comprising sand in addition to cement. In either case, if the polyacrylamide partial hydrolysate is present in an amount of more than 4 by weight relative to the cement content of the composition, the composition is rendered so viscous as to be difficult to handle and to have a delayed setting time. The partial hydrolysate of polyacrylamide may be used by pre mixing it with the cement, by adding it to a concrete or mortar mix or by adding a solution of it in water to a concrete or mortar mix. Where an acrylic polymer composition is employed as a viscosity enhancer in a cement composition with a view to preventing disintegration of a concrete aggregate or mortar mix in water, we have found that where the acrylic polymer composition comprises a polyacrylamide compound to which a dialdehyde is added, the amount of the acrylic polymer compound may be greatly decreased while still enhancing the effect of preventing disintegration in water and that acceptably good results can be produced at a far cheaper cost and without too great a reduction in concrete strength or undue delay in concrete setting time. Accordingly, in a second and alternative aspect of this invention, we provide a substantially waterinseparable cement composition comprising cement, and an acrylic polymer composition present in an amount of from 0.1 to 3 by weight of the amount of cement, and comprising a polyacrylamide compound with a dialdehyde added thereto. We have found that useful polyacrylamide compounds include, for example, polyacrylamide, polymethacrylamide, partially Mannich modified polyacrylamide or a copolymer of acrylamide or methacrylamide such as a copolymer thereof with a monomer selected from acrylic acid, methacrylic acid, sodium acrylate, vinylsulphonic acid, 2 acrylamide 2 methylpropanesulphonic acid, dimethylaminopropyl methacrylamide, dialkylaminoalkyl acrylate or its quaternary salt, dialkylaminoalkyl methacrylate or its quaternary salt, diallyldialkyl ammonium salt or other vinyl monomer. Among these compounds we have found polyacrylamide, a copolymer of acrylamide with sodium acrylate, and a polyacrylamide partial hydrolysate to be particularly useful. Though the useful range for polyacrylamide partial hydrolysate may be greater, we have found that in general the amount of the polyacrylamide compound should be 0.lop or more by weight based on the cement content of a concrete mix in order to provide the concrete mix with the property of not disintegrating in water when the amount thereof exceeds 3 by weight, the concrete mix tends to become too viscous to handle with ease and this becomes a cause of a delay in setting time. The dialdehyde to be used may include, for example, glyoxal, malonaldehyde, succinaldehyde, fumaraldehyde, male aldehyde, glutaraldehyde and adipaldehyde.A highly reactive glutaraldehyde is particularly useful. The amount of the dialdehyde is determined so as to provide a concrete mix having the properties of not disintegrating in water and of retaining a flowability to an appropriate degree. We have found amounts of dialdehyde in the range from 0.1 to 20 by weight, based on the amount of polyacrylamide compound added to the cement composition, to be useful and from 0.1 to 10 by weight to be preferred. The preferred amount of dialdehyde depends on the particular dialdehyde. The polyacrylamide compound may be used by mixing it with the cement in advance, by adding it to the composition, or by adding a solution of it in water to the composition. The mixing procedure may be compound.The easiest way possible for homogeneously mixing it into the composition may readily be determined. The invention is hereinafter more particularly described by way of example only by reference to a number of Examples. ExamPle 1 Table 1EMI6.1 tb SEP Unit SEP amounts SEP kg m3 tb Water cement SEP Air SEP con tb ratio SEP t SEP tent SEP SEP Water SEP Cement SEP Fine SEP agg SEP Coarse tb SEP regate SEP aggregate tb SEP 50 SEP 1 SEP 200 SEP 1 SEP 400 SEP 692 SEP 1,055 tb To a concrete mix of the constituent proportions as illustrated in Table l above was added in each case a polyacrylamide partial hydrolsate having a molecular weight of higher than 10 millions and a hydrolysis degree as shown in Table 2 below, in the amount of 28 by weight based on the cement content.The concrete constituents were then mixed to produce a specimen concrete mix 1 for both measurement while falling through water and compressive strength tests.The specimen concrete mix 1 for the falling through water test was charged into a container in the form of a truncated cone having a bottom diameter of 5 cm, a top diameter of 7 cm and a depth of 8 cm. The falling through water test was conducted by placing the test container with the specimen concrete mix 1 at a height of 10 cm above the water surface in a cylindrical container having a diameter of 20 cm and a height of 26 cm and containing water filled therein to a depth of 16 cm, and then pouring the specimen concrete mix 1 so as to fall by gravity into the water. The test results were obtained by measuring a turbidity of the water by transmittance at a wavelength of 660 mp with a photoelectric photometer.Specimens for the compressive strength test were prepared by forming the concrete mix into the form of a cylinder having a diameter of 15 cm and a height of 30 cm, and then curing it in water at 20 C. The tests were carried out on the 7th and 28th days after curing. The test results are shown in Table 2 below. Table 2EMI7.1 tb Hydrolysis SEP degree SEP Transmit SEP Slump SEP Compressive SEP 2 tb of SEP polyacrylamide SEP tance SEP SEP strength SEP kg cm tb partial SEP hydrol tb ysate SEP SEP mole SEP SEP cm SEP 7th SEP day SEP 28th SEP day tb SEP Plain SEP 3.0 SEP 22.0 SEP 257 SEP 342 tb SEP 0.3 SEP 96.0 SEP 20.0 SEP 150 SEP 282 tb SEP 0,5 SEP 96.0 SEP 20.5 SEP 235 SEP 333 tb SEP 3 SEP 96.0 SEP 20.5 SEP 245 SEP 365 tb SEP 6 SEP 96.5 SEP 20.5 SEP 262 SEP 377 tb SEP 12 SEP 96.5 SEP 20.0 SEP 240 SEP 340 tb SEP 20 SEP 96.0 SEP 19.5 SEP 231 SEP 333 tb SEP 30 SEP 94.8 SEP 19.0 SEP 85 SEP 271 tb ExamPle 2 To a concrete mix having the same proportion as shown in Table 1 was added, in each case, a polyacrylamide partial hydrolysate having a hydrolysis degree of 6 moles in the amount of 0.5E, 1.0 , 2.0 and 4.08 by weight based on the cement content, respectively. The composition was then mixed in the same manner as in Example 1.The test results and the molecular weights of the polyacrylamide partial hydrolysates added are shown in Table 3 below Table 3EMI8.1 tb Polyacrylamide SEP par tb tial SEP hydrolysate SEP Transmit SEP Slump SEP 28 day SEP compressive tb SEP tance SEP strength tb Amount SEP Molecular SEP 2 tb SEP weight SEP in SEP SEP cm SEP kg cm SEP tb SEP SEP thousand tb SEP about SEP 1,000 SEP 48.5 SEP 23.0 SEP 340 tb SEP 0,5 SEP about SEP 3,000 SEP 64.0 SEP 22.5 SEP 358 tb SEP higher SEP 69.5 SEP 22.5 SEP 349 tb SEP than SEP 10,000 tb SEP about SEP 1,000 SEP 58.0 SEP 21.0 SEP 358 tb SEP 1.0 SEP about SEP 3,000 SEP 72.0 SEP 21.0 SEP 363 tb SEP higher SEP 89.5 SEP 21.5 SEP 368 tb SEP than SEP 10,000 tb SEP about SEP 1,000 SEP 88.0 SEP 21.0 SEP 369 tb SEP 2.0 SEP about SEP 3,000 SEP SEP 92.0 SEP 20.5 SEP 375 tb SEP higher SEP 96.5 SEP 20.5 SEP 377 tb SEP than SEP 10,000 tb SEP about SEP 1,000 SEP 97.0 SEP 18.0 SEP 328 tb SEP 4.0 SEP about SEP 3,000 SEP 98.0 SEP 17.5 SEP 330 tb SEP higher SEP 99.5 SEP 17.0 SEP 331 tb SEP than SEP 10,000 tb As shown in the test results obtained in examples 1 and 2, it was found that the use of a proper proportion of a polyacrylamide partial hydrolysate having a hydrolysis degree ranging from 0.5 to 205 moles as a viscosity builder can provide a concrete mix which does not have a delayed setting time or a reduced strength, and which does not allow its cement component to become separated or washed away in water. It was further found that the use of a polyacrylamide partial hydrolysate having a molecular weight of at least one million can provide such a concrete mix having the property of preventing separation in water, while causing no delay in setting time and no reduction in strength, which were the two obstacles to improvement in the performance of concrete laid under water by the use of conventional viscosity builders.Example 3 A mortar mixer was filled with 520 g of cement and 130 g of water, and the mixture was mixed to give a cement paste having a water cement ratio of 25 .To the resulting paste was added, in each case, a polyacrylamide partial hydrolysate in the amount of 0.1, 0.5 and 1.0 by weight based on the cement content, respectively, in the form of a 28 aqueous solution. As a control was used a paste containing no such viscosity builder. The paste was then adjusted by the addition of water so as to attain a whole water cement ratio of 65 . To this homogeneous paste was added 1,040 g of standard sand Toyoura , and the resulting paste was mixed to give a homogeneously mixed specimen mortar mix 2.The resulting specimen mortar mix 2 was filled into a cylindrical container having a diameter of 5 cm and a height of 5 cm and was then poured so that it fell by gravity from a position 10 cm above the water surface in a l liter volume measuring cylinder with 1 liter of water filled therein. The test results were obtained by measuring a turbidity of water by transmittance at a wavelength of 660 mu with a photoelectric photometer. The test results are shown in Table 4 below. Table 4 Test results of mortar specimen 2EMI10.1 tb Viscosity SEP Amount SEP of SEP viscosity SEP Flow SEP tTransmittance SEP tb builder SEP builder SEP SEP by SEP weight SEP cm SEP SEP tb SEP 0 SEP 26.0 SEP 4 tb SEP 0.1 SEP 22.0 SEP 69 tb Polyacryl tb amide SEP partial SEP 0.5 SEP 20.0 SEP 85 tb hydrolysate SEP tb SEP 1.0 SEP 18.0 SEP 92 tb To the rest of the mortar mix containing the polyacrylamide partial hydrolysate was added glutaraldehyde in the amounts of 0.S, 1.0 and 2.0 by weight based on the partial hydrolysate content, respectively, and the mixture was mixed in the same manner to produce a specimen mortar mix 3. The specimen mortar mix 3 was tested in the same manner as above, and the test results are shown in Table 5 below. Table 5Test results of mortar specimen 3EMI11.1 tb Viscosity SEP Amount SEP of SEP Amount SEP of SEP Flow SEP Transmittance tb builder SEP viscosity SEP glutar tb SEP builder SEP aldehyde SEP cm SEP tb SEP SEP by SEP wt. SEP SEP by SEP wt. tb SEP based SEP on SEP based SEP on tb SEP the SEP cement SEP the SEP viscos tb SEP content SEP ity SEP builder tb SEP conttent tb SEP 0 SEP 20.0 SEP 85 tb SEP 0.5 SEP 1.0 SEP 18.5 SEP 92 tb Polyacryl tb amide SEP partial SEP 2.0 SEP 17.0 SEP 98 tb hydrolysate tb SEP 0 SEP 18.0 SEP 92 tb SEP 1.0 SEP 0.5 SEP 17.0 SEP 96 tb SEP 1.0 SEP 15.5 SEP 99 tb From the test results above, it was found that a the addition of the viscosity builder in the amount of 0.1 by weight or more based on cement content renders transmittance remarkably high. That is to say, when mortar is falling through water, the amount of cement separated from the mortar mix is reduced to a considerably small quantity. It is also found that b transmittance can be further improved by the addition of glutaraldehyde. It becomes apparent that the addition of glutaraldehyde merely in the amount of 2 with respect to the polyacrylamide partial hydrolysate content can reduce the amount of polyacrylamide partial hydrolysate required for attaining the same degree of transmittance as above to a half or less. Example 4 A concrete mix was produced in the same constituent proportions as shown in Table 1. To the above concrete mix was added a polyacrylamide partial hydrolysate in the amount of 0.1, 0.4, 0.6, 0.8, 1.5, 2.0 and 3.0 by weight, respectively, based on the cement content. This composition was mixed, and glutaraldehyde was added in an amount ranging from 0.1 to 20 by weight based on the polyacrylamide partial hydrolysate content to the concrete mix to give a specimen concrete mix 4. The specimen concrete mix 4 was tested in the same manner as in the case of the specimen mortar mixes and measured for a turbidity of water in the same manner as above. The specimen concrete mix 4 was filled into a container in the form of a truncated cone having a bottom diameter of 5 cm, a top diameter of 7 cm and a depth of 8 cm.The specimen concrete mix 4 was poured so as to fall by gravity from the container from a position 10 cm above the water surface in a cylindrical container having a diameter of 20 cm and a depth of 26 cm with water filled to a depth of 16 cm therein.The turbidity of water was observed for measuring transmittance at a wavelength of 660 mv with a photoelectric photometer. A cylindrical specimen 5 having a diameter of 15 cm and a height of 30 cm was also obtained from the specimen concrete mix 4. After being cured at 200C for 28 days in water, the specimens 5 were measured for compressive strength. The test results are shown inTable 6. Table 6Test results of concrete specimen 4EMI14.1 tb Amount SEP of SEP Amount SEP of SEP Transmit SEP Slump SEP Compressive tb viscosity SEP glutar SEP tance SEP strength tb builder SEP aldehyde tb SEP by SEP wt. SEP SEP by SEP wt. SEP SEP cm SEP cm SEP tb based SEP on SEP based SEP on tb the SEP cement SEP the SEP vis tb content SEP cosity tb SEP builder tb SEP content tb SEP SEP 3.0 SEP 22.0 SEP 342 tb SEP SEP 34.0 SEP 21.0 SEP 358 tb SEP 0.1 SEP 10 SEP 69.5 SEP 19.5 SEP 378 tb 20 SEP 85.0 SEP 18.5 SEP 380 tb SEP SEP 72.0 SEP 20.0 SEP 333 tb SEP 0.4 SEP 1.0 SEP 85.0 SEP 19.5 SEP 349 tb SEP 2.0 SEP 92.5 SEP 17.0 SEP 365 tb SEP SEP SEP 69.0 SEP 22.5 SEP 328 tb SEP 0.6 SEP 0.5 SEP 86.0 SEP 21.0 SEP 372 tb SEP 1.0 SEP 97.5 SEP 19.5 SEP 439 tb SEP SEP 80.0 SEP 22.0 SEP 346 tb SEP 0.8 SEP 0.5 SEP 89.0 SEP 21.0 SEP 368 tb SEP 1.0 SEP 98.5 SEP 19.0 SEP 417 tb SEP 89.5 SEP 21.5 SEP 350 tb SEP 1.0 tb SEP 0.5 SEP 96.0 SEP 20.0 SEP 391 tb SEP SEP 94.0 SEP 21.0 SEP 365 tb SEP 1.5 tb SEP 0.2 SEP 96.0 SEP 21.0 SEP 371 tb SEP SEP 96.0 SEP 20.5 SEP 377 tb SEP 2.0 tb 0.2 SEP 99.0 SEP 20.0 SEP 380 tb SEP SEP 98.0 SEP 18.0 SEP 337 tb SEP 3.0 tb SEP 0.1 SEP 99.0 SEP 17.0 SEP 340 tb From the above test results, it was found that a the addition of glutaraldehyde improves transmittance to a considerable extent in the same manner as in the case of the above specimen mortar mix.It was also found that b , in instances where transmittance is set to be 95 , although the single addition of the polyacrylamide partial hydrolysate requires 2.0 by weight or more based on the cement content, the use of glutaraldehyde in the amount of 1.0 by weight based on the polyacrylamide partial hydrolysate content can reduce the amount of the polyacrylamide partial hydrolysate required by 0.6 by weight, that is, to less than 1 3, based on the cement content. It was further found that c the addition of glutaraldehyde increases compressive strength. It was found that the concrete mix according to this example was provided with viscosity and, as a result, gained the property of preventing disintegration in water In particular, when compared to the single addition of the polyacrylamide compound, the addition of the dialdehyde can reduce the amount of the polyacrylamide compound by a considerable extent As a result of enhancing the property of preventing disintegration in water as well as improving strength by the addition of the dialdehyde, concrete capable of being laid under water can be produced at a cheaper cost and with a lesser reduction in strength than for conventional concrete compositions.

File: patent_data/content/1007.md
# A friction drive mechanism for converting a rotational movement into an axial movement, or vice versa.

## Abstract
A friction drive mechanism, in which two axially displaced sets of rolling members 8 arranged in a common two part holder 5, 6 are in external frictional engagement with a smooth shaft 4 , the rolling members 8 being inclined relative to the shaft 4 to perform a rolling movement thereon by relative rotational movement between the holder 5, 6 and the shaft 4 , the two holder parts 5, 6 being clamped together by a hinge joint 10, 11, 12 providing an automatical load dependent bias and adjustment of the frictional engagement between the rolling members 8 and the shaft 4 .

## Claims
PATENT CLAIMS 1. A friction drive mechanism for converting a rotational movement into an axial movement, or vice versa, and comprising a friction assembly cooperating with a driving means 1, 1 and a load 2, 2 , respectively, said friction assembly comprising a smooth shaft 4, 4 and at least two axially displaced sets of roller members 8, 8 , each set comprising at least four roller members which are rotatably journalled in a common holder 5, 6 5 , 6 surrounding said shaft and in external frictional engagement with the shaft 4, 4 on opposite sides thereof, the axes of said rolling members 8, 8 not intersecting the axis of said shaft 4, 4 , and the places of engagement between the rolling members of each set and the shaft remaining substantially in a common radial plane to said shaft, whereby said rolling members 8, 8 during relative rotational movement between said holder 5, 6 5 , 6 and said shaft 4, 4 will perform a unidirectional, helical rolling movement with a uniform inclination on said shaft, said holder being made in two parts 5, 6 5 , 6 and comprising means for clamping the two holder parts together for securing the frictional engagement between said rolling members 8, 8 and said shaft 4, 4 , c h a r a c t e r i z e d in that said clamping means constitute a hinge joint connecting the two holder parts 5, 6 5 , 6 , only the portion of said hinge joint associated with one holder part being axially fixed relative to said driving means 1, 1 or said load 2, 2 , said hinge joint assuming in the absence of an axial load a neutral position substantially in parallel relationship to a radial plane to said shaft1 said hinge joint having a dimensional stability such that in case of an axial load, it will be turned out from said neutral position to reduce the separation of the two holder parts 5, 6 5 . 6 , at least one holder part being connected solely with the other holder part through said hinge joint, but having no firm connection to said driving means 1, 1 or said load. 2. A friction drive mechanism as claimed in claim 1, c h a r a c t e r i z e d in that said hinge joint is formed by bolts 10, 10 which through opposed bores in a yoke 11, 11 arranged in a recess 13, 13 on the external side of one holder part 5, 5 and in the two holder parts 5, 6 5 , 6 are screwed into a yoke 12, 12r arranged in a recess 14, 14 on the external side of the other holder part 6, 6 . 3. A friction drive mechanism as claimed in claim 2, c h a r a c t e r i z e d in that the bottom of each of said recesses 13, 14 and the opposed side of the associated yoke 11, 12 are formed so as to allow the yoke to turn relative to the recess, but prevent the yoke from being axially displaced relative to the holder part in question, one of said holder parts 5 being connected to said driving means 1 or said load 2 . 4. A friction drive mechanism as claimed in claim 2, c h a r a c t e r i z e d in that a bearing 15 is interposed between the bottom of the recess 14 in one holder part 6 and the associated yoke 12 , said bearing allowing limited axial displacement of said yoke 12 in said recess 14 , said yoke 12 being coupled to said driving means 1 or said load 2 , whereas the two holder parts 5 , 6 are solely interconnected through said hinge joint and prevented from axial displacement relative to each other.

## Description
A friction drive mechanism for converting a rotational movement into an axial movement, or vice versa. The invention relates to a friction drive mechanism for converting a rotational movement into an axial movement, or vice versa, and comprising a friction assembly cooperating with a driving means and a load, respectively, said friction assembly comprising a smooth shaft and at least two axially displaced sets of rolling members, each set comprising at least four rolling members which are rotatably journalled in a common holder surrounding said shaft and in external frictional engagement with the shaft on opposite sides thereof, the axes of said rolling members not intersecting the axis of said shaft, and the places of engagement between the rolling members of each set and the shaft remaining substantially in a common radial plane to said shaft, whereby said rolling members during relative rotational movement between said holder and said shaft will perform a unidirectional, helical rolling movement with a uniform inclination on said shaft, said holder being made in two parts and comprising means for clamping the two holder parts together for securing the frictional engagement between said rolling members and said shaft. Conversion of a rotational movement of a driving means into an axial movement of a load is most frequently performed by means of drive mechanisms operating according to the screwnut principle, i.e. with a threaded engagement between two parts, one of which is axially movable, whereas the other is rotatable. For example, in a so called rolling screw, threaded rollers which are kept in a roller holder are moved around a central threaded shaft having a thread inclination corresponding to that of the rollers. The roller holder will move along the shaft as an ordinary nut when being turned around the shaft and securing the shaft against rotation. If the roller holder during rotation is secured against axial movement, the shaft will perform an axial movement. Conversely, if the shaft is rotated and the roller holder is secured against rotation, either the roller holder or the shaft will perform an axial movement when the other part is secured against axial displacement. Furthermore, if the system is not self blocking in the axial direction, an axial movement of one part will be convertible into rotation of the other part. Thus, the rolling screw has the same movement possibilities as an ordinary screw nut connection, but considered as a transmission mechanism, it suffers in the same manner as the screw nut connection of several considerable disadvantages. On one hand, it is very difficult to provide a simple axial sealing around a threaded shaft and, on the other hand, threaded shafts in greater lengths can only be produced at quite considerable expences.Furthermore, the transmission ratio of the mechanism will be determined once for all by the thread inclination, so that a change of the transmission ratio may only be obtained by a completely new combination of a threaded shaft and a nut or rolling screw, whereby it will not be possible in this manner to obtain a gear mechanism having a stepless variable transmission ratio. Friction drive mechanisms are known, inter alia, fromDanish patent specifications Nos. 105,376, 134,498 and 134,528, in which an improvement relative to the screw nut system has been obtained in that a smooth shaft is arranged in frictional engagement with three or four succeeding, axially displaced rolling members in the form of inner races of ball bearings surrounding the shaft, the outer races of said ball bearings being secured in bearing stands in a common holder in such a way that each inner race, the internal diameter of which must be greater than the outer diameter of the shaft, will perform a helical rolling movement on the shaft in the same direction and with a uniform inclination for all inner races, when the holder is rotated around the shaft. In a cinematic sense, these known friction drive mechanisms have the same movement possibilities as the screw nut system. In these known constructions, ball bearings are required having specially ground inner races which, as mentioned, are bound to have a greater internal diameter than the outer diameter of the shaft, so that it is not possible to use standard ball bearings. Furthermore, since in order to obtain an equal load on the bearings,it is usually necessary to use three bearings which must obviously be axially displaced, the shaft will unavoidably be exposed to bending forces due to the engagement pressure from each bearing acting on one side of the shaft only, and, as a result, the shaft may be subjected to deformations which may lead to deteriorated sealing and the excitation of oscillations, which problems cannot be completely eliminated even by a very close arrangement of the bearings. Furthermore, in these known constructions, it will only be possible to utilize a fraction of the axial load capacity of the bearings. In practice, due to bearing tolerances, a reasonable equal load distribution can only be obtained with the use of three bearings, two of which compensate for the engagement pressure on the shaft from the third bearing. However, in case of more than three bearings, an increasingly uneven load distribution occurs, whereby a relatively low upper limit is set for the total axial load which can be allowed in such a construction. Constructions of the kind mentioned hereinbefore, by which the problems caused by axially displaced bearings are avoided, are known, for example, from US patents Nos. 3,272,021 and 3,981,203. In these known constructions, two axially displaced sets of rolling members are mounted in a common two part holder in such a way that the rolling members of each set are in external frictional engagement with the shaft in one and the same radial plane to the shaft. The necessary friction is obtained in that the two holder parts which are secured against relative axial displacement, are clamped together by means of spring biased bolts which through bores in one holder part are screwed into threaded bores in the other holder part. In the construction disclosed in US patent No. 3,272,021, a possibility of decelerating the axial movement of the roller holder on the shaft is obtained by means of such spring biased bolts for clamping the two holder parts together in connection with a rotating shaft, coupled to a drive motor, by constructing said shaft with sections of different diameters and an intermediate conical part, in which the shaft diameter increases gradually. When the roller holder moves in the direction of increasing shaft diameter, the two holder parts are forced from each other to a small extent, and due to the spring bias, a considerable increase of the friction between the rolling members and the shaft is thereby obtained. In this manner, it will be possible for a given construction by a suitable design of the shaft to obtain some adaption of the friction to a desired axial load capacity.However, this possibility has been obtained at the expense of a specially designed shaft which makes the construction more expensive, and the friction between the rolling members and the shaft is determined solely by the bias springs for the bolts clamping the two holder parts together and by the particular shaft design, so that with a given construction it is not possible to obtain adaption to any arbitrary axial load capacity. Taking as a starting point a friction drive mechamism of the kind mentioned hereinbefore, it is the object of the invention to provide a construction, in which the friction between the rolling members and the shaft is automatically adapted to the actual axial load without the use of spring bias or a specially designed tapered shaft which requires a considerable radial displaceability of the two holder parts. According to the invention, this is obtained in that said clamping means constitute a hinge joint connecting the two holder parts, only the portion of said hinge joint associated with one holder part being axially fixed relative to said driving means or said load, said hinge joint assuming in the absence of an axial load a neutral position substantially in parallel relationship to a radial plane to said shaft, said hinge joint having a dimension stability such that in case of an axial load, it will be turned out from said neutral position to reduce the separation of the two holder parts, at least one holder part being connected solely with the other holder part through said hinge joint, but having no firm connection to said driving means or said load. By means of such a simple clamping means, there is obtained in an advantageous manner an automatical load dependent adjustment of the friction between the rolling members and the smooth shaft which in this case is cylindrical without any cross sectional variations. In a preferred embodiment, the hinge joint is formed by bolts which through opposed bores in a yoke arranged in a recess on the external side of one holder part and in the two holder parts are screwed into a yoke arranged in a recess, on the external side of the other holder part. In one design of such a friction drive mechanism, the bottom of each recess and the opposed side of the associated yoke are formed so as to allow the yoke to turn relative to the recess, but prevent the yoke from being axially displaced relative to the holder part in question, one of said holder parts being connected to said driving means or said load. If the shaft in this embodiment is connected with a rotating drive means, the load which is to perform an axial movement is coupled solely to one holder part. Due to the load, a small relative axial displacement of the two holder parts will occur, whereby the holder parts will be clamped more tightly together around the shaft due to the hinge joint, the extent of this clamping and, thus, of the friction being dependent of the magnitude of the load. Thereby, in one and the same construction there may be obtained both a quite considerable axial load capacity and the advantage that in case of a smaller load, adjustment is automatically made to a relatively smaller friction which is more lenient to the rolling members. As another possibility, one holder part may be coupled to a rotating drive means and secured against axial movement, whereas the load may be connected to a shaft, whereby the other holder part will be subjected by the load to a short axial displacement relative to the axially fixed holder part connected to the driving means, so that a load dependent clamping of the two holder parts is obtained in the same way. If the friction drive mechanism is used as a transmission mechanism between a driving means performing an axial movement and a load which is to perform a rotational movement, an automatic load dependent bias is obtained in exactly the same manner by connecting the driving means and the load, respectively, to one holder part and the smooth shaft, or conversely. In another design of the preferred embodiment, an automatic load dependent bias is obtained in the same way, but without any relative axial displacement of the two holder parts in that a bearing is interposed between the bottom of the recess in one holder part and the associated yoke, said bearing allowing limited axial displacement of said yoke in said recess, said yoke being coupled to said driving means or said load, whereas the two holder parts are solely interconnected through said hinge joint and prevented from axial displacement relative to each other. In the following, the invention will be explained in further detail with reference to the drawings, in which Fig. 1 is a perspective view of an embodiment of a friction drive mechanism according to the invention, Figs. 2 and 3 are a side view and a cross sectional view, respectively, of the embodiment shown in Fig. 1, and Fig. 4 is a side view of another embodiment. In Figs. 1 to 3, a practical embodiment of the friction assembly in a friction drive mechanism according to the invention is shown, in which a smooth shaft 4 is surrounded by a roller holder having two holder parts 5 and 6, in the mainly flat surfaces of which facing each other and following in this case an axial plane of the shaft 4 opposed longitudinal depressions for the shaft 4 is formed. In milled grooves 7 in the holder parts 5 and 6, uniform rolling members 8 belonging to two sets of rolling members are journalled rotatably in such a way that their axes are inclined relative to the axis of the shaft and do not intersect the latter. If the holder 5, 6 is turned relative to the shaft 4, the rolling members 8 will perform a helical rolling movement on the surface of the shaft.If the shaft 4 is secured against rotation, and the holder 5, 6 against axial displacement, rotation of the holder 5, 6 will result in axial displacement of the shaft 4, or conversely.If the holder 5, 6 is secured against rotation, and the shaft 4 against axial displacement, rotation of the shaft 4 will result in axial displacement of the holder 5, 6, and conversely. Thus, in a cinematic sense, such a friction assembly has the same movement possibilities as an ordinary screw nut system. The rotatable journalling of the rolling members 8 relative to the holder parts 5, 6 may be obtained by means of solid rolling members secured on roller pins, the ends of which are journalled in ball bearings in the holder. However, a simpler and less expensive construction involving a smaller number of ball bearings is obtained, if the rolling members themselves are constituted by the outer races of ball bearings, the inner races of which are secured on bearing pins which are connected with the holder. In both cases, the ball bearings to be used may be standard ball bearings, the dimensions of which do not depend on the outer diameter of shaft 4. In the embodiment shown, each set of rolling members comprises four rolling members 8 which, as mentioned, may be constituted by the outer races of standard ball bearings, the inner races of which are secured on bearing pins, not shown, which are fixed in pin bores 9 in holder parts 5 and 6. The two holder parts 5 and 6 are clamped together by means of two bolts 10 which in the embodiment shown have heads with internal hexagonal holes, which holes through opposed bores in a yoke 11 on the external side of holder part 5 and in the two holder parts 5 and 6 are screwed into threaded bores in an opposed yoke 12 on the external side of holder part 6. As most clearly shown in Fig. 2, these yokes 11 and 12 have, in this embodiment, a curved, substantially circular cross sectional circumference and are arranged in milled recesses 13 and 14, respectively, in holder parts 5 and 6 with suitably curved bottom faces, so that each yoke 11 and 12 is allowed to turn in its recess, but is substantially secured against axial displacement relative to the holder part in question. In the manner explained in the foregoing, by means of this simple clamping mechanism, an automatic load dependent bias of the friction assembly is obtained when connecting the shaft 4 and one holder part 5 or 6, respectively, to a driving means and a load, or conversely, since the yokes 11 and 12 connected through the bolts 10 will act as a hinge joint which when exposed to an axial force will cause a quite short relative axial displacement of holder parts 5 and 6 in the direction of decreasing the separation of said parts, whereby the rolling members 8 are pressed into close frictional engagement with the shaft 4. As schematically indicated in Fig.2 by an arrow 1, the shaft 4 could in this embodiment be connected to a rotating driving means, and the holder part 5 to a load as illustrated symbolically at 2, which is to be axially displaced in the direction shown by an arrow 3.Thus, in the hinge joint, only the part associated with holder part 5, i.e. the yoke 11, is axially fixed relative to the load. However, with a suitable preceding clamping of the two holder parts, the above mentioned axial displacement will only be small so that the places of engagement between the shaft 4 and the rolling members 8 in each set of rolling members are maintained substantially in a common radial plane to the shaft. Since the pressure of engagement from the rolling members 8 in each set of rolling members acts upon the shaft 4 at four places of engagement with a mutual displacement of 900, the shaft 4 is not exposed to bending effects, whereby it will be possible,in practice, to extend the friction assembly to an arbitrary desired number of rolling member sets corresponding to the axial load to be resisted. However, in case of a greater number of rolling member sets, a corresponding higher number of hinge joints of the kind illustrated ought possibly be used for securing sufficiently effective clamping. In Fig. 4 a modification of the embodiment shown in Figs.1 to 3 is shown, by which two holder parts 5 and 6 surrounding a smooth shaft 4 and accommodating two sets of rolling members each having four rolling members 8 are clamped together by means of a hinge joint comprising bolts 10 and yokes 11 and 2 . However, in this modification, relative axial displacement of holder parts 5 and 6 by an axial load has been avoided in that the recesses 13 and 14 milled in holder parts 5 and 6 have a flat bottom face, whereas the yokes 11 and 12 in the same way as in the embodiment shown in Figs. 1 to 3 have a circular cross section, while, furthermore, one yoke 12 is axially fixed as schematically indicated, and there is interposed between the underside of said yoke and the bottom face of the associated recess 14 a bearing device such as a rolling carriage 15 designed as a needle bearing, which allows limited axial movement of the holder part 6 relative to the yoke 12 under the pivoting movement of the hinge joint.In this case, an axial force will cause a simultaneous short axial displacement of both holder parts 5 and 6 which due to the axially fixed yoke 12 will be clamped more tightly together to bias the rolling members 8 into frictional engagement with the shaft 4 . In the same way as in the embodiment shown in Figs. 1 to 3, the shaft 4 may, as indicated by an arrow 1 , be coupled to a rotating driving means. However, in the embodiment shown in Fig. 4, the load shown symbolically at 2 , which is to be moved in the direction indicated by an arrow 3 , is coupled solely to the yoke 12 positioned at the needle bearing 15, whereas holder parts 5 and 6 are secured against relative axial displacement, as indicated symbolically by a dot anddash line 16, said parts being connected, for example, to a common end flange. In use of the friction assembly as a drive mechanism, the roller holder may, as another possibility, be connected to a rotating driving means which is arranged to be axially indisplaceable, and the movement of which is translated into axial movement of the shaft. The initial axial force causing the bias between the rolling members and the shaft is then obtained automatically at beginning rotation of the roller holder possibly in connection with some deceleration of the axial movement of the shaft. In the embodiment shown in Figs. 1 to 3, in which the bias requires a short relative axial displacement of the two holder parts 5 and 6, the driving means may, in this case, be firmly connected only with one holder part. In the embodiment shown in Fig. 4, the driving means must be connected with the roller holder in such a way that the yoke 12 is axially fixed, but a possibility is maintained for simultaneous axial displacement of holder parts 5 and 6 . However, as mentioned in the foregoing, there may, in principle, also be used an axially movable driving means, the movement of which will be translated by the friction assembly into a rotational movement.
