Repository: rynertan/sutd-t7-ir-rag

File: patent_data/content/101919.md
# Color picture tube and method for manufacturing the same.

## Abstract
A color picture tube comprises a shadow mask which is formed to, oppose at a small gap therefrom, a phosphor screen formed on the inner surface of a panel. The shadow mask comprises a sheet of a nickel containing iron alloy which contains 0.1 by weight or less of manganese and having an austenite grain number of 7 or less both within and at surfaces of the sheet, the austenite grain number being defined by JIS G 0551 of the Japanese Industrial Standards. The iron alloy sheet is annealed in a vacuum of 10 ¹ Torr or less at a temperature of 1,000 C or higher prior to formation into the shadow mask.

File: patent_data/content/101953.md
# Abrasive cutting wheel.

## Abstract
A rotatable cutting wheel 1 is disclosed having a plurality of abrasive arcuately shaped cutters 18 bonded to the periphery thereof and a gullet 16 between each pair of adjacent cutters, wherein preferably the arc length L of each cutter at its radial extremity is approximately equal to the arc length B of an adjacent guliet at its radial extremity, thereby providing the means with which to circulate fluid coolant to the cutting members at the point the cut is being made and to discharge the swarf from that same point to an area away from the cutting wheel.

## Claims
CLAIMS 1. A rotatable cutting wheel 1 for cutting rock or rock like material, said cutting wheel including a circular generally disc shaped drive core 10 having a plurality of circumferentially extending and circumferentially spaced support surfaces 14 , each of said support surfaces 14 having cutter means 18 affixed thereon, said core 10 having a plurality of gullets 16 , each of said gullets 16 being defined by the space between each adjacent pair of said support surfaces 14 , and having an open end and a closed end, the circumferential width of said open gullet end being generally coex tensile with the circumferential length of said space, characterized in that the ratio of said circumferential length of each said adjacent pair of said support surfaces 14 to the circumferential length of said space being in the range of approximately 0.75 to 1.20, the total circumferential length of said support surfaces 14 being approximately equal to the total circumferential width of said gullets 16 at the open end thereof, and the radial depth of each of said gullets 16 being approximately equal to the circumferential width of each said open gullet end, whereby each said gullet 16 and its respective space between adjacent support surfaces 14 cooperate to define a fluid passageway having a substantial volumetric capacity through which a fluid coolant can be circulated in substantial amounts to the cutting area, can cool the drive core 10 in the area immediately adjacent the cutter means 18 , and can carry away swarf therefrom. 2. A rotatable cutting wheel according to claim 1, characterized in that each of said support surfaces 14 is approximately two inches in circumferential length. 3. A rotatable cutting wheel according to claim 1 or 2, characterized in that the circumferential width of each said gullet 16 decreases substantially from said open gullet to said closed gullet end. 4. A rotatable cutting wheel according to claim 1, 2 or 3, characterized in that said cutter means 18 includes diamond particles held by and dispersed throughout a matrix material. 5. A rotatable cutting wheel according to any of claims 1 to 4, characterized in that said cutter means includes a plurality of separate cutting segments 18 , one of said cutting segments 18 being bonded, respectively, to each of said support surfaces 14 . 6. A rotatable cutting wheel according to claim 5, characterized in that each said cutting segment 18 is approximately two inches 5.1 cms. in circumferential length and the axial width thereof is slightly greater than said drive core 10 at said support surfaces 14 , each said cutting segment 18 being axially centered on a respective said support surface 14 so as to extend axially outwardly beyond the surfaces of said drive core 10 by a substantially equal amount at either side thereof. 7. A rotatable cutting wheel according to claim 5 or 6, characterized in that each said gullet 16 begins at an apex radially inwardly of the periphery of said drive core 10 and is bounded by a pair of side faces 20, 22 diverging radially outwardly from said apex at an included angle greater than zero degrees and less than 0 approximately 90 , each said side face 20, 22 being the lateral extremity of a respective said cutting segment 18 and terminating at a respective said support surface 14 . 8. A rotatable cutting wheel according to claim 7, characterized in that said pair of side faces 20, 22 of each said gullet 16 diverge radially outwardly for at least a major portion thereof at an included angle of approximately 700. 9. A rotatable cutting wheel according to claim 7 or X, characterized in that each said gullet 16 is symmetrical to a line radiating from the center of said core 10 through said apex. 10. A rotatable cutting wheel according to claim 7, 8 or 9, characterized by relief means 24 at each said apex for relieving tensile stress at the apex of each said gullet 16 , said relief means comprising a drill hole 24 having a centerpoint substantially at the apex of each said gullet 16 . 11. A rotatable cutting wheel according to any of the preceding claims, characterized in that the closed end of each said gullet 16 is located a substantial radial distance inwardly of said support surface 14 , said radial distance being determined as extending from the radially outermost extremity of said open end to a point defined as the intersection of two lines, each of said two lines diverging radially inwardly from a respective support surface 14 at an equal angle relative to a line extending radially outwardly from the center of said core 10 through the circumferential center of said gullet 16 , said two lines intersecting at an included angle of approximately 700. 12. A machine for cutting natural and artificial rock material including a rotatable cutting wheel 1 , means 52 for rotating said cutting wheel 1 about an axis 54 and means 56 for supplying a liquid coolant to said cutting wheel 1 for purposes of cooling the cutting wheel 1 and carrying away loose rock material from the cutting edges thereof, said cutting wheel 1 including at least one circular generally disc shaped drive core 10 , said drive core 10 having a plurality of circumferentially extending and circumferentially spaced support surfaces 14 , each of said support surfaces 14 having cutter means 18 affixed thereon, said core 10 having a plurality of gullets 16 each of said gullet 16 being defined by the space between each adjacent pair of said support surfaces 14 and having an open end and a closed end, the circumferential width of said open gullet end being generally coextensive with the circumferential length of said space, characterized in that the ratio of said circumferential length of each said adjacent pair of said support surfaces 14 to the circumferential length of said space being in the range of approximately 0.75 to 1.20, the total circumferential length of said support surfaces 14 being approximately equal to the total circumferential width of said gullets 16 at the open end thereof, and the radial depth of each of said gullets 16 being approximately equal to the circumferential width of each said open gullet end, whereby each said gullet 16 and its respective space between adjacent support surfaces 14 cooperate to define a fluid passageway having a substantial volumetric capacity through which a fluid coolant can be circulated in substantial amounts to the cutting area, can cool the drive core 10 in the area immediately adjacent the cutter means 18 , and can carry away swarf therefrom. 13. A machine according to claim 12, characterized in that said abrasive cutter means 18 includes diamond particles held by and dispersed throughout a matrix material. 14. A machine according to claim 13 or 14, characterized in that said cutter means 18 comprises a plurality of separate cutting segments 18 , one of said cutting segments 18 being bonded, respectively, to each of said support surfaces 14 . 15. A machine according to claim 14, characterized in that each said cutting segment 18 is approximately two inches 5.1 cms. in circumferential length, and the axial width thereof is slightly greater than said drive core 10 at said support surfaces 14 , each said cutting segment 18 being axially centered on a respective said support surface 14 so as to extend axially outwardly beyond the surfaces of said drive core 10 by a substantially equal amount at either side thereof.

## Description
The present invention relates to abrasive saw blades or cutting wheels and, most specifically to saw blades of the type formed by a strong, circular sheet metal drive core having one or more cutting members containing dispersed diamond dust secured around its periphery by a metallic bond and suitable for serious industrial applications. Diamond abrasive saws of the metallic bonded variety have been classically divided into three distinct groups, all of which are well known in the trade at the present time. The first of these groups is the serrated or notched rim type blade, which is old in the art and is probably the earliest concept of the diamond cutting disc or saw. This type of blade is made by notching or slitting a disc of steel or copper and inserting into these fine hacks a paste of diamond grit and a holding material like petroleum jelly or, more recently, various metal powders.The notched rim type of saw has the merit of being reasonably indestructable but it cuts so poorly that it has no real acceptance in any serious industrial applications, although it is satisfactory in the case of the lowest priced blades which are used in home hobby type operations such as the lapidary avocation. The second group of saw blades consists of a cutting disc having around its periphery a continuous annulus of compressed and matured metallic powder containing diamond dust. This blade has been traditionally made by cold molding the metal powder and diamond dust annulus around a steel body and sintering or otherwise maturing the annulus to a sufficient strength to hold the diamond dust well and to cut freely. This type of blade is functionally superior over the first mentioned group of blades, but it too is unsatisfactory for serious industrial applications since it has the disadvantage of being physically frail due to the delicate nature of the bond between the annulus and the core. Various mechanical devices have been proposed to improve the bond, but in general due to the shortcomings of the manufacturing method, the cutting disc so made is fragile.Its use is confined in large part to precision operations such as germanium cutting, optical glass cutting, and other nice uses that fall more or less into the instrument making classes. The third and relatively recent group of saw blades is the discontinuous rim or segmental type. This cutting disc is made by manufacturing a series of short arcuate segments containing diamond powder in a metallic body. These segments are usually about 2 inches long and are ordinarily silver soldered, brazed or welded to the rim of a steel core which has been divided into sections of approximately the segment length by chopping or sawing the rim radially. Without these discontinuities, the saw disc could not readily be made owing to the great stresses created in the disk by heating only its periphery. The segmented blade has been accepted by those fields that are prone to give the hardest usage to the blades, such as the concrete sawing and masonry cutting field where rough abrasive cutting is done. For such applications it is common to flush the cutting area continuously during the cutting operation with a fluid coolant in order to keep the blade as cool as possible and to flush from such area loose rock like material, spent abrasive and the like, all of which in combination with the coolant itself is generally referred to in the art and throughout this description of the present invention as swarf . Even though the construction of this type of blade has been developed to a high point of perfection, blades must commonly be replaced whenever the swarf erodes the steel drive core at the juncture of the cutting members with the core and thus causes undercutting of the cutting members and possible loss of the cutting members. This is particularly the case in certain types of concrete cutting operations.Prior to this invention, little or no thought had been given to the idea of utilizing the blade construction itself to create a more effective means of providing greater cooling of the wheel and delivering coolant to the immediate area or point at which the wheel is making the cut as a means of flushing the swarf from that portion of the cut or cut groove which overlaps the sides of the wheel as the cut is being made. The present invention is directed to a rotatable cutting wheel for cutting rock or rock like material, said cutting wheel including a circular generally discshaped drive core having a plurality of circumferentially extending and circumferentially spaced support surfaces, each of said support, surfaces having cutter means affixed thereon, said core having a plurality of gullets, each of said gullets being defined by the space between each adjacent pair of said support surfaces and having an open end and a closed end, the circumferential width of said open gullet end being generally coextensive with the circumferential length of said space, the ratio of said circumferential length of each of said adjacent pair of said support surfaces to the circumferential length of said space being in the range of approximately 0.75 to 1.20, the total circumferential length of said support surfaces being approximately equal to the total circumferential width of said gullets at the open end thereof, and the radial depth of each of said gullets being approximately equal to the circumferential width of each said open gullet end, whereby each said gullet and its respective space between adjacent support surfaces cooperate to define a fluid passageway having a substantial volumetric capacity through which a fluid coolant can be circulated in substantial amounts to the cutting area, can cool the drive core in the area immediately adjacent the cutter means, and can carry away swarf therefrom. The cutting wheel of the invention provides an effective means for circulating a fluid coolant since it effectively delivers a fluid coolant to the area being cut by the cutting wheel and to portions of the cutting wheel itself. A diamond abrasive cutting wheel made in accordance with the invention uses substantially less diamond material than conventionally constructed cutting wheels but has a cutting speed at least equal to any such conventional cutting wheel. Further features and advantages of the invention will be evident from the following description of a preferred embodiment of the invention taken together with the accompanying drawings wherein Fig. 1 is a fragmentary face view of a cutting wheel according to a preferred embodiment of the invention Fig. 2 is a fragmentary radial cross section of the cutting wheel of Fig. 1 taken approximately on the line 2 2 thereof through a gullet Fig. 3 is a fragmentary face view of a cutting wheel according to one example of the prior art Fig. 4 is a generally schematic perspective view of the cutting wheel of the invention as used in a conventional saw for cutting natural and artificial rock material. Fig. 1 illustrates a diamond abrasive cutting wheel or blade generally designated as 1, which is one example of a cutting wheel incorporating the present invention. The illustrated example of said cutting wheel generally includes a central sheet metal drive disc or core 10 made of suitable wrought metal, preferably steel, and provided with a central apparatus or arbor hole 12 for mounting the blade on a rotating axiallyextending shaft. The periphery of the core is segmented so as to provide a plurality of cutting segments 14 and a gullet 16 between each adjacent pair of cutting segments 14. Upon a base or support surface located at the radially extremity of each cutting segment 14 there is bonded a diamond bearing cutting element or member 18. As viewed from the face of the saw blade in Fig.1, the cutting elements are arcuate, and the bases of the cutting segments are circular arcs having the center of the core as their centers of curvature. The cutting members are composed of diamond grit embedded and dispersed in a hard matrix material such as a mixture of bronze and iron. The particular metal mixture mentioned is preferred at the present time, but it should be understood that the scope of the invention covers any suitable hard abrasive grit dispersed in any suitable hard mixture material. As seen in Fig. 2, the cutting members 18 are approximately rectangular in cross section as viewed in a circumferential direction and have a slightly greater width in an axial direction than the core 10 to extend axially outwardly beyond the surfaces of the core 10 by a small equal amount at either side.The diamond bearing elements or sections 18 are wider than the body of the core 10 to provide clearance during cutting, acting similar to the sett on a wood or metal cutting saw blade. Although not shown, the cutting members may overlap the peripheral edge of the core at the bottom edges of the grooves in a radially inward direction to a small extent. This overlapping contributes to the prevention of undercutting during the rotating operation of the saw blade. In the case of continued use of saw blades of the general type herein described, difficulties have been encountered with the drive core being worn out at the region of the arcuate junction of the diamond containing cutting members to the core. This wear is caused by the abrasive action of loose abrading particles on the rotating cutting wheel at this region which sharpens and thins the core at this critical peripheral area. The sharpening and cutting of the metallic periphery of the core may weaken the bonding junction. The gullets 16 are bounded by respective side faces 20 and 22 of each adjacent pair of cutting segments 14. Each pair of side faces 20 and 22 forms a gullet that converges radially inwardly from the base of its respective cutting segment towards an apex. Preferably the gullet is symmetrical about a line r radiating from the center of the blade through the apex such that the angleA between one side face 22 and radial line r is equal to one half of the included angle B between each pair of side faces 20 and 22 forming a respective gullet. It is preferred that angle B be approximately 700, however other angles could be used. For example, it has been found that the cutting wheel 1 will function satisfactorily at 0 an angle B greater than 70 provided one does not reach a point where the wheel hammers the materials being cut. Hammering is the action of a cutting wheel repetitively bouncing off the material surface rather than digging in and cutting it. A decrease in the angle B below the preferred angle of approximately 700 will still obtain, but to a lesser degree, the results of the invention. However, it is also evident that a reduction of angle B to zero or thereabouts, as is typical of prior art wheels having gullets in the form of a narrow slot, will not achieve the desired circulation of fluid coolant in sufficient amounts to properly cool the drive core adjacent the cutter means nor will it facilitate the necessary removal of swarf from the cut.Therefore, at least when one s objective is to use as little diamond bearing mater ial as possible, we prefer angle B equal to approximately 0 70 . If the blade is used in such a manner that one particular side face of each gullet is always the leading side face into the cutting area, then perhaps the angle of the opposing or trailing side face is of little importance. This is because in addition to the positive displacement type pumping action of the blade, it is believed that dynamic action is imparted to coolant by the leading side face of the blade gullet and as such it is the angle of this side face which will be most influential on the cooling and flushing action in the area of the cut.However, since blades of this general type are at times mounted on the arbor without regard to which side of the blade may be outboard of the drive means, we prefer that the gullet be symmetrical so that either side face will function effectively to produce the desired pumping action on the fluid coolant used to cool the blade and flush the swarf from the cutting area. A drill hole 24 is made approximately at the centerpoint of the apex of each gullet 16 for purposes of relieving stresses which would otherwise be created at a sharp juncture of the side faces 20 and 22. In addition to the geometric shape of the gullet, another important criteria to the effective performance of the present invention is that the total peripheral or circumferential length of diamond bearing material, i.e. the total circumferential length of all members 18, should be approximately equal to, or perhaps slightly greater than, the total gullet arc length or circumferential gullet width at the extremities of the wheel. Thus there is afforded a balance between the cutting ability of the diamond bearing members and the substantially large volumetric capacity of the gullets and thus their ability to circulate fluid to cool the blade and carry away the swarf. Preferably the cutting member arc lengthL of each cutting member is approximately equal to the arc length L of each gullet.However, an acceptable approximate range for the ratio of cutting member arc length to gullet arc length is 0.75 to 1.20. A specific example of a cutting wheel made in accordance with the invention has the following specifications Blade core diameter 24 inches 61 cms. Blade core material Steel Blade core thickness 0.130 inches 3.3 mm. Number of cutting members 19, equally spaced Cutting member arc length L 2.0 inches 5.1 cms. Number of gullets 19 Gullet arc length 1 Approx. 1.97 inches 5.0 cms. This exact dimension is determined by the other parameters given in this example Gullet included angle B 700 Gullet angle A 350 Stress relieving drill hole radius 5 16 inch 7.9 mm. The end result of the testing of a blade constructed as described above in accordance with the preferred embodiment is a blade wherein the gullet i provides a substantially large volumetric entrapment of a fluid coolant within the plane of the blade ii pumps or circulates the fluid coolant into and from the cutting area iii exposes a substantial amount of the core to the coolant iv carries away the swarf from the cutting area each time it passes through the cut and a blade that has other unexpected superior performance characteristics. As shown in Fig. 3 wherein like references are used to refer to like features shown in Figs. 1 and 2, prior art blades include the usual diamond bearing cutting members 16 mounted upon respective bases of cutting segments 14. These blades are commonly slotted as at 16.However, the slots serve the primary purpose of providing a means for relieving thermal stresses caused during the manufacturing step of bonding each of the diamond bearing cutting members to the core. As such they have hereto fore not been constructed to provide the advantages obtained with the gullets of the present invention. In use, as shown in Fig. 4, a cutting wheel 1 according to the present invention is mounted on the drive arbor shaft of a saw 50. The saw includes a motor generally shown at 52 for driving an arbor shaft 54 and thus the blade 1. It also includes means shown schematically at 56 for continuously providing a fluid coolant under constant pressure to the blade cutting area via a hose 58 leading to the blade shroud 60. The saw 50 by itself as shown and described is of standard construction and forms no part of the present invention.However, as a result of the unique structure of the cutting wheel 1 itself, upon supplying coolant to the cutting area during the process of cutting an abradable rock material, each gullet 16 in the cutting wheel l effectively renders a very effective, pumping or circulating action to the coolant in the cutting area in the manner as elsewhere described herein. This circulating action includes entrapping a substantial amount of the fluid coolant within each gullet 16 as each such gullet 16 enters the immediate area of the cut i.e. the leading end of the groove being cut , and carrying the coolant from the surface of the material to that area. Thereafter each gullet 16 as it passes from the leading end of the groove being cut entraps a substantial amount of the swarf and carries it away from this area. On at least certain applications, it is believed the coolant and or swarf may be caused to flow radially inwardly into a respective gullet, thus keeping the cut or groove clean of abraded material and providing a greater cooling effect to the core of the diamond bearing cutting members. It is to be understood that the aforedescribed preferred embodiment is not limiting but is merely illustrative of the invention, and various modifications thereof may be made by one skilled in the art without departing from the scope of the invention.

File: patent_data/content/102158.md
# Method of producing fibre reinforced composition.

## Abstract
A process of producing a fibre reinforced composition comprising drawing a plurality of continuous filaments through a melt comprising a mixture of a thermoplastic polymer and a plasticiser for the polymer in the weight ratio between 1 4 and 99 1 of polymer to plasticiser, preferably in the weight ratio 1 1 to 19 1, the plasticiser being thermally stable at least up to the temperature of the melt and having volatility characteristics such that the plasticiser is not substantially volatilised from the composition below the melt temperature of the thermoplastic polymer but has a sufficiently low volatility at the temperature of the melt to plasticise the polymer in the melt and give a melt of reduced viscosity compared with the melt viscosity of the polymer alone. The process enables improved fibre wetting and or easier processing to be achieved in comparison with a process in which no plasticiser is used. Higher molecular weight polymer may also be used than when plasticiser is absent.

## Claims
CLAIMS 1. A process of producing a fibre reinforced composition comprising drawing a plurality of continuous filaments through a melt comprising a mixture of a thermoplastic polymer and a plasticiser for the polymer in the weight ratio between 1 4 and 99 1 of polymer to plasticiser, the plasticiser being thermally stable at least up to the temperature of the melt and having volatility characteristics such that the plasticiser is not substantially volatilised from the composition below the melt temperature of the composition, said plasticiser reducing the viscosity of the melt in compassion with that of the polymer alone 2. A process according to claim I wherein the melt viscosity of the polymer in the absence of the plasticiser is at least 100 Ns m2 at zero shear rate measured below the decomposition temperature of the polymer. 3. A process according to either of claim 1 or claim 2 in which the polymer plasticiser melt is contained within a melt bath provided with at least one spreader surface over which the plurality of filaments are pulled. 4. A process according to either of claims 1 or 2 in which the plurality of continuous filaments is formed into a band of contiguous filaments which are pulled over a spreader surface to form a nip between the band and the spreader surface and a molten mixture of polymer and plasticiser is provided at the nip, impregnation of the band formed by the contiguous filaments being effected by tensioning the continuous band so that positive pressure is applied on the polymer melt by the band as it is pulled over the spreader surface. 5. A process according to claim 4 in which the polymer melt is maintained in a molten state during impregnation by supplying at least part of the heat required to at least one spreader surface. 6. A process according to claim 4 in which the polymer melt is maintained in a molten state during impregnation by supplying at least part of the heat required directly to the filaments. 7. A process according to any one of the preceding claims in which the thermoplastic polymer is an aromatic polymer and comprises a polymer of repeat unit of the general formula Ar Xwhere Ar is selected from mono or polycyclic aromatic radicals and X is selected from at least one of O, S,SO2, O.CO, O.CO.O, CO, NHCO andEMI22.1 8. A process according to claim 7 in which the aromatic polymer is selected from polysulphones, polyethersulphones, polyetherketones, polyetheretherketones, polyarylene oxides, polyarylene sulphides, aromatic polyamides, aromatic polyesters, aromatic polycarbonates, and aromatic polyetherimides. 9. A process according to any one of the preceding claims in which the polymer is a polyetherketone or polyetheretherketone and the plasticiser is an aromatic sulphone or aromatic ketone. 10. A fibre reinforced structure produced according to the process of any one of the preceding claims.

## Description
METHOD OF PRODUCING FIBRE REINFORCED COMPOSITION This invention relates to a method of producing fibre reinforced compositions in which long fibres are contained in a thermoplastic polymer matrix. Processes are known in which a fibre reinforced composition is produced in a continuous manner by pulling a continuous tow or roving of fibres through a bath of low viscosity thermosettable resin to impregnate the fibres.The impregnated composition is subsequently cured by heating. Although the products produced have found great utility as constructional materials they lack the versatility of products impregnated with thermoplastic polymers in that once the product has been cured it is extremely difficult to form an article of a different shape from the cured product. There has been no significant development of a comparable continuous process using a thermoplastic polymer. The use of melts of thermoplastic polymers does not give a satisfactory product because the viscosity of the melt of a polymer of normal molecular weight is too high to allow rapid impregnation of a fibre tow or roving. Limited use has been made of solutions of thermoplastics, particularly in non continuous processes where a fibre mat is impregnated with a solution and subsequently compression moulded.There are severe restraints on the use of a solution process in a continuous process because of the difficulties in preparing a solution containing more than about 20 of polymer and the subsequent difficulty in removing and recovering the large quantities of. solvent involved with such dilute solutions. A method has been proposed of using low molecular weight thermoplastic polymers which inherently are of low viscosity preferably below 30 Ns m2 . Such polymers give rise to good fibre wetting and compositions of surprisingly high mechanical properties.However, such polymers generally have to be made as speciality polymers because the commercially available grades are of such a high molecular weight that their melt viscosities at any temperature below their decomposition temperature is too high for adequate fibre impregnation particularly where high loading of fibre, for example at least 50 by volume of fibre is required.Typically, commercially available thermoplastic polymers have a melt viscosity of at least 100 Ns m2. It is increasingly difficult to achieve adequate fibre wetting at high fibre concentrations particularly in a continuous process as the melt viscosity increases above 100 Ns m2. A continuous process has now been devised for producing fibre reinforced products in which it is possible to get an excellent level of fibre wetting by the polymer melt even though a high molecular weight product is used and in which high fibre loadings are achieved. Accordingly there is provided a process of producing a fibre reinforced composition comprising drawing a plurality of continuous filaments through a melt comprising a mixture of a thermoplastic polymer and a plasticiser for the polymer in the weight ratio between 1 4 and 99 1 of polymer to plasticiser, preferably in the weight ratio 1 1 to 19 1, the plasticiser being thermally stable at least up to the temperature of the melt and having volatility characteristics such that the plasticiser is not substantially volatilised from the composition below the melt temperature of the composition. Surprisingly, fibre reinforced compositions can be produced in which the presence of substantial amounts of residual plasticiser do not detract from the strength properties achievable in the absence of the plasticiser. By a wplasticiser in the context of this invention is meant a material which will enable a melt to be obtained from a polymer having a lower melt viscosity than that of the polymer alone measured under the same conditions. Although the combination of polymer and plasticiser will normally exist as one phase this is not essential and more than one phase may exist. It is an essential feature of the invention that the polymer in the mixture is present in melt form. The temperature of the melt must be above the glass transition temperature Tg of the polymer component. In the case of a crystalline polymer its melting point may be well above its Tg so that the temperature of the melt must be well above the Tg of the polymer employed. It is not necessary in every case that the temperature of the melt is above the melting temperature of the polymer itself because in some cases the plasticiser will lower the melting point of the polymer. By the term continuous fibres or plurality of continuous filaments is meant any fibrous product in which the fibres are sufficiently long to give a roving or tow of sufficient strength, under the processing conditions used, to be hauled through the molten polymer without the frequency of breakage which would render the process unworkable. Suitable materials are glass fibre, carbon fibre, jute and high modulus synthetic polymer fibres. In the latter case it is important that the polymer fibres conform to the proviso of having sufficient strength to be capable of being hauled through the polymer melt without breakage disrupting the process.In order to have sufficient strength to be hauled through the impregnation system without breakage the majority of the continuous fibres of the fibrous product should lie in one direction so that the fibrous product can be drawn through molten polymer with the majority of the continuous fibres aligned. Fibrous products such as mats made up of randomly disposed continuous fibrous are not suitable for use in the invention unless they form part of fibre structure in which at least 50 by volume of the fibres are aligned in the direction of draw. The continuous fibres may be in any form having sufficient integrity to be pulled through the molten polymer but conveniently consist of bundles of individual fibres or filaments, hereinafter termed rovings in which substantially all the fibres are aligned along the length of the bundles. Any number of such rovings may be employed. In the case of commercially available glass rovings each roving may consist of up to 8000 or more continuous glass filaments. Carbon fibre tapes containing up to 6000 or more carbon fibres may be used. Cloths woven from rovings may also be suitable for use in the present invention. The continuous fibres may be provided with any of the conventional surface sizes, particularly those designed to maximise bonding between the fibre and the matrix polymer. Compositions made according to the process of the invention contain at least 30 by volume, preferably at least 40 by volume and desirably at least 50 by volume of reinforcing fibres. It is to be understood that the invention is not limited to the use of high molecular weight polymers, that is those having a melt viscosity of more than 100 Ns m2 measured below the decomposition temperature of the polymer and at zero shear rate. The invention is also very useful when applied to low viscosity polymers because of the improvements that can be obtained in respect of ease of running stability of the continuous process and the higher fibre contents achievable. Although the process can be applied by using a melt bath of the polymer plasticiser mixture, through which the continuous tow or roving is pulled over at least one spreader surface, such a melt bath presents a disadvantage in respect of the containment of vaporised plasticiser.European Patent Publication No. 56703 describes an impregnation process in which the amount of molten polymer present at a given time is minimised. By adapting this process the amount of mixture present as a melt at any given time is minimised by using a process in which the continuous roving or tow is formed into a band comprising substantially contiguous filaments which are pulled over a spreader surface, preferably a heated spreader surface, to form a nip between the band and the spreader surface and a molten mixture of polymer and plasticiser is provided at the nip. In an alternative process at least part of the heat required to provide a molten mixture is provided by heating the fibre directly.Impregnation of the band formed by the contiguous filaments is effected by tensioning the continuous band so that positive pressure is applied on the polymer melt by the band as it is pulled over the spreader surface . The mixture of polymer and plasticiser supplied to the nip may take a variety of forms. It may, for example, comprise a dry blend of polymer powder and plasticiser or a melt of the mixture prepared externally, for example in a screw extruder and metered as a melt to the nip. Yet again, the band of contiguous filaments may have been provided on one or both sides with a coating of the polymer plasticiser mixture which is caused to impregnate the band and wet the filaments after the polymer has been melted and the coated band is biassed against at least one spreader surface, which is preferably a heated spreader surface.The coating may be in the form of a preformed film or tape of the polymer containing plasticiser or may be separate films of polymer and plasticiser which are fed in loose contact with the contiguous band of filaments and are impregnated into the band by biassing against a spreader surface, sufficient heat being supplied to melt the preformed films. In one embodiment of the process of using a band of contiguous filament the continuous filaments are most suitably tensioned and aligned by pulling them from rolls or reels over a series of spreader surfaces, such as the surfaces of rods. This enables bundles of filaments to be spread out as far as possible into individual filaments which are under considerable tension. These filaments are guided to provide a band of contiguous filaments as they pass over a spreader surface. The shape of the spreader surface and the angle of contact of the filament band with the surface should be such as to provide a nip between the band and the heated spreader surface. The mixture of thermoplastics polymer and plasticiser is fed to the nip and sufficient heat is supplied to the system to provide a melt of the mixture at the nip.The melt impregnates and wets the fibres of the band as the band passes over the spreader surface by virtue of positive pressure between the band and the spreader surface. This process may be further modified by providing at least one further spreader surface with which the at least partially melt impregnated fibre band forms a second nip by means of which a further supply of melt may be impregnated into the fibre band. Either surface of the partially impregnated band can be used to form the working surface of the nip. The amount of polymer in the reinforced structure is controlled to a large extent by the tension in the band and the length of path over which the band contacts the spreader surface. Thus where the band is under high tension and contacts the spreader surface over a substantial area, so that the band is strongly urged against the spreader surface, the polymer content of the reinforced structure will be lower than under low tension short contact path conditions. The spreader surfaces and any subsequent surfaces used to improve impregnation or to improve surface finish are preferably in the form of cylindrical bars or rollers.These may be stationary or capable of either free or driven rotation. For example, the first impregnation surface may be a freely rotating roller which will be caused to rotate by the band at the speed of the band so that attrition of the fibre prior to impregnation or sizing by the melt is reduced to a minimum. It has been observed that if the first roll is rotated either freely or driven in the direction of the movement of the fibre at up to the speed of the fibre any accumulation of loose fibre on the band is carried through the system. This self cleaning action is particularly useful in preventing an accumulation of fibre at the first roll which could cause splitting of the band.After the band has been impregnated with some of the melt mixture, preferably after being provided with further molten mixture on the other side of the band by means of a second freely rotatable heated surface, the fibre is much less susceptible to attrition and may be subjected to treatments to improve wetting of the fibres. Thus the polymer containing band may be passed over at least one roller driven in a direction opposite to that of the travel of the band to increase the local work input on the band and maximise wetting.In general, the degree of wetting and the speed of the process may be increased by increasing the number of surfaces at which there is a work input A further advantage of the process employing a band of fibre to form a nip, over the process which requires the use of a bath of the molten mixture, is that of reducing the risk of degradation. Thus the relatively small amount of melt mixture present in the nip between the fibre band and the spreader surface ensures that large quantities of polymer are not held at an elevated temperature for prolonged periods. Provision can also be made to include a scraper blade at positions at which the melt mixture is fed to the nip to remove any excess polymer which might accumulate during processing and which might be subject to thermal degradation. The impregnated band produced by the process of the invention may be subjected to further treatments depending on the intended shape and purpose of the end product. The separated filaments in the impregnated band may, for example, be drawn together through a die to provide a profile of considerably greater thickness than the impregnated band. A limited amount of shaping may be effected in such a die to provide a shaped profile. The impregnated products of the processes hereinbefore described may be wound on rolls for subsequent use in fabrication processes requiring a continuous product or may be chopped into lengths for subsequent fabrication. The continuous lengths may be used to fabricate articles, for example, by winding the heat softened product around a former, or, for example, by weaving a mat from tapes or strips of the product. The impregnated product may be chopped into pellets or granules in which the aligned fibres have lengths from 3 mm up to 100 mm. These may be used in conventional moulding or extrusion processes. When glass fibre is used the fibre content of the product of the invention should be at least 50 by weight of the product to maximise the physical properties of the product. The upper limit of fibre content is determined by the amount of polymer required to wet out the individual fibres of the roving. In general it is difficult to achieve good wetting with less than 20 by weight of polymer although excellent results are obtainable using the process of the invention to incorporate 30 by weight of polymer in the fibrereinforced composition. The thermoplastic polymers used in the invention are preferably aromatic thermoplastic polymers containing aromatic repeat units in the chain, such as polysulphones, polyethersulphones, polyetherketones, polyetheretherketones, polyarylene oxides, polyarylene sulphides, aromatic polyamides, aromatic polyesters, aromatic polycarbonates and polyetherimides. In general, the thermoplastic aromatic polymers used in the compositions of this invention comprise repeat units of the general formula Ar Xwhere Ar is selected from mono or polycyclic aromatic radicals and X is selected from at least one of O, S,SO2, O.CO, O.CO.O, CO, NHCO andEMI9.1 Ar and or X may vary from unit to unit in the polymer chain. Particularly useful are the class of polyetherketones which contain the recurring unit I EMI9.2 Such polymers are disclosed, inter alia, in British patent specification 1 414 421 which describes such polymers containing the unit I as the sole repeating unit or in conjunction with the repeating unit II EMI9.3 A preferred polyetheretherketone having the repeating unit III EMI10.1 either alone or in conjunction with other repeating units is disclosed in European patent publication No. 1879. The other repeating units present in the polymers described in the European application may be of the repeating unitEMI10.2 where A is a direct link, oxygen, sulphur, SO2 , COor a divalent hydrocarbon radical.The repeat units may also be of formula V EMI10.3 where the oxygen atom in the sub units EMI10.4 are ortho or para to the groups Q and Q , Q and Q which may be the same or different are CO or SO2, Ar is a divalent aromatic radical, and n is 0, 1, 2 or 3. The polymer of repeat unit III is hereinafter termed PEEK. Another particularly useful class of compounds are the aromatic polysulphones. Thermoplastic aromatic polysulphones generally have at least some units of the structureEMI10.5 where Y is 0 or S or the residue of an aromatic diol such as a 4,4 bisphenol. Those polysulphones containing ether linkages between some of the aromatic rings are known as aromatic polyethersulphones and may be more generally defined as polymeric material containing repeat units of the general formula E O E O in which E is the residuum obtained by removal of the halogen atoms of a dihalobenzenoid compound in which each halogen atom is activated by an 502 group ortho or para thereto, and E is the residuum obtained by removal of the hydroxyl groups from a bisphenol.E and E may be the same or different and indeed E and or E may vary from unit to unit in the polymer chain. Where E is the same as E it may be considered to be the residuum resulting from the removal of the halogen atom and the hydroxyl group from a halophenol in which the halogen atom is activated by an S02 group ortho or para thereto. Up to 50 of the 502 groups in the halophenol, dihalobenzenoid compound or bisphenol may be replaced by CO groups. The residue E preferably has the structureEMI11.1 where Z is a direct link or Ar SO2 where Ar is a divalent aromatic radical such as biphenylyleneEMI11.2 Examples of such polyethersulphones have the repeating unitsEMI12.1 Other polymers incorporateEMI12.2 units in the polymer chain, e.g. to give the repeat unitsEMI12.3 which may be present by themselves or in conjunction with repeat units such asEMI12.4 Examples of polyethersulphones and processes for their production are described in British patent specifications 1 016 245, 1 060 546, 1 078 234, 1 109 842, 1 122 192, 1133 561, 1153 035, 1153 528, 1 163 332, 1 177 183, 1 234 301, 1 264 900, 1 265 144, 1 296 383, 1 298 821 and 1 303 252, Canadian patent specification 847 963, German OLS specification 1 938 806 and 2 433 400 and Swiss patent specification 491 981. The plasticisers which are suitable for use in the invention are materials which are thermally stable at the elevated temperatures which are characteristic of the melting points of the aromatic polymers used in the invention, and which are substantially involatile at the temperatures required to form a melt of the polymer and plasticiser. Suitable plasticisers having these characteristics are found in the classes aromatic ketones, aromatic sulphones and aromatic esters. Typical high boiling materials which are suitable for use with high melting polymers, such as polyetherketones, are diphenoxy benzophenone and diphenoxydiphenyl sulphone. The mixture of plasticiser and polymer may be provided by any conventional technique for providing mixture. For example, mixture may be a dry blend of polymer and plasticiser, a mixture which has been intimately mixed by compounding in a screw extruder, a mixture prepared by coating granules of the polymer with a solution of a plasticiser and volatilising the solvent from the coated granules or in some cases a suitable plasticiser may be used in the course of producing the aromatic polymer. Whereas in the normal course of isolating such polymer the plasticiser would need to be removed the plasticised product constitutes an ideal and cheaper raw material for the present invention than the isolated polymer. Although the major use of the impregnated products obtained from the processes hereinbefore described is in applications requiring the use of long lengths of the products, that is greater than 100 mm long, the products find particular utility when chopped into pellets or granules in which the reinforcing fibres have a length of at least 3 mm and preferably at least 10 mm. These products may be used in the conventional fabrication process such as injection moulding and show advantages over prior art products in pellet form because the fibre length in the pellet is retained to a much greater extent in articles fabricated from the pellets of the invention than when using the prior art products.This greater retention of fibre length is believed to be a result of the greater protection afforded to the individual reinforcing filaments in the product of the invention by virtue of the good wetting by polymer which arises from use of the processes hereinbefore described This aspect of the invention is particularly important because it enables reinforced articles to be formed in versatile operations, such as injection moulding, which employ screw extrusion processes to melt and homogenize the feed material, with a surprisingly high retention of fibre length and consequent enhancement of physical properties. Thus the product of the invention enables moulded articles to be obtained from fabrication processes which employ screw extrusion which articles contain at least 50 and preferably at least 70t by weight of the fibres in the article of a length at least 3 mm long. This is considerably longer than currently obtainable from the commercially available reinforced products. The products suitable for injection moulding may be used directly or may be blended with pellets of other thermoplastics products. These other products may be of the same polymer but having different molecular weight or may be of a different polymer providing that the presence of the different polymer does not adversely affect the overall balance of properties of the composition. The other products may be an unfilled polymer or may contain a particulate or fibrous filler.Blends with materials containing the conventionally produced reinforced moulding powders, that is moulding powders with reinforcing fibres up to about 0.25 mm long are particularly suitable because the overall reinforcing fibre content of the blend can be kept high to produce maximum strength even though the shorter reinforcing fibres do not contribute so effectively as the long fibres present from the product of the present invention. The invention is further illustrated by reference to the following examples. EXAMPLE 1 In this example two high boiling point additives were assessed to determine their suitability as plasticisers for a high molecular weight sample of poly etheretherketone , and their volatility with respect to the processing temperature range of the polymer. The plasticising characteristics were assessed by differential scanning calorimetry techniques to measure the glass transition temperature Tg of polymer compositions ccntaining the potential plasiticisers in comparison with the polymer itself. Values were also obtained for the melting point of the compositions Tp , the temperature Tn at which crystals start to form from the glassy state as the temperature is raised above theTg, the temperature Ts at which crystal growth starts on cooling, and Tp, the temperature at which the crystallisation rate is at its maximum. A sample of polyetheretherketone powder PEEK having a high molecular weight a melt viscosity of 200 Ns m2 at 3700C at zero shear rate was dry blended with diphenoxybenzophenone powder to give a composition containing 5 by weight of the additive. A 10 mg sample of the composition was dried overnight at 800C under vacuum. The dried sample was heated to 4000C for 2 minutes and then quenched in liquid nitrogen to remove any residual crystallinity. The sample was placed in a PerkinElmer DSC 2 machine and heated at 200C minute to a temperature of 4000 C, held at this temperature for 2 minutes and then cooled at 200C minute. The table below records the values obtained for the polymer alone, and compositions containing 5 by weight of diphenoxybenzophenone DPBP and diphenoxy diphenylsulphone DPDPS respectively. TABLE 1EMI16.1 tb SEP DSC SEP values SEP OC SEP tb SEP Additive tb SEP by SEP weight SEP TgTnTpTsTc SEP tb NIL SEP 138 SEP 169 SEP 343 SEP 308 SEP 298 tb 5 SEP DPBP SEP 132 SEP 167 SEP 342 SEP 306 SEP 297 tb 5 SEP DPDPS SEP 126 SEP 165 SEP 341 SEP 305 SEP 295 tb The Tg values show that both additives have a plasticising effect on PEEK with the melting point Tp also being slightly reduced. The thermal stability and volatility of the additives was assessed in the presence of the polymer using a thermogravimetric balance supplied by Stanton Redcroft at a heating rate of 50 minute in air. The analysis of samples of the dry blends of PEEK and the stabilisers compared with the PEEK alone showed that the additives were substantially involatile in the presence of the PEEK up to the decomposition temperature of the PEEK. A dry blend of the PEEK used above and diphenoxybenzophenone containing 5 by weight of the additive was used as a feedstock to impregnate carbon fibre tow obtained from Courtaulds PLC as XAS unsized in the process described in Example 32 of European Patent Publication No. 56703. As a control run the PEEK, containing no additive, was run through the same process.A further run was performed using a dry. blend of the samePEEK together with 5 by weight of diphenoxydiphenylsulphone. The products were obtained as a continuous pultruded strip about 50 mm wide. Test pieces were formed from this strip by stacking 20 plies 150 mm in length in a matched die compression moulding tool. This tool was heated to 3800C, in a conventional laboratory press. The moulding was held at light pressure for 5 minutes to enable the sample to reach equilibrium temperature. The pressure was then held at 5 x 106 N m2 for 5 minutes before being cooled under pressure to 1500C before removal from the press. The cooling stage too approximately 12 minutes. The mould was allowed to cool to ambient temperature and the moulding was then extracted. Mouldings of thickness between 2 and 3 mm were formed in this way. The results obtained are given in Table 2. TABLE 2EMI17.1 tb SEP Carbon SEP fibre SEP Transverse SEP flexural SEP Short SEP beam tb SEP Polymer SEP content SEP strength SEP MN m2 SEP 1 SEP shear tb composition SEP SEP by SEP wt SEP strength tb SEP Dry SEP Wet 2 SEP Mn m2 SEP 3 tb PEEK SEP 57 SEP 100 13 SEP 83 SEP 2 SEP 75 tb PEEK SEP SEP 59 SEP 130 SEP 3 SEP 111 SEP 5 SEP 84.5 tb 5 SEP DPBP tb PEEK SEP SEP 56 SEP 121 12 SEP 79 11 SEP 86.7 tb 5 SEP DPDPS tb Results are quoted as average of 4 results with the mean deviation in brackets. 1 Measured according to ASTM D790 80 using a 40 mm span. 2 Conditioned for 24 hours in boiling water. 3 Measured according to ASTM D2344 72, using a span to sample thickness ratio of 5 1. EXAMPLE 2 The general procedure of Example 1 was used to impregnate continuous carbon fibre roving AS4 supplied byHercules Corp using a polymer of methyl methacrylate Diakon MG obtainable from Imperial Chemical IndustriesPLC having a melt viscosity of 1200 Ns mz at 250 C and zero shear rate and dibutyl phthalate as the melt plasticiser. The procedure was carried out using a weight ratio of polymer to plasticiser of 80 20 at a melt temperature of 2500C and a pull through of 30 cm minute. A product containing 47 by weight of fibre was produced with fair impregnation. The procedure was repeated using a polymer plasticiser ratio of 1 1. A well impregnated product having a fibre content of 59 was produced. In a control run without plasticiser an attempt was made to impregnate using the acrylic polymer at atemperature of 2500C. Great difficulty in running was experienced, with frequent breaks in the carbon fibre tow because of the high melt viscosity. The product obtained 34 by weight carbon fibre exhibited very poor wetting of the fibre by the polymer, These prepregs were made up into sheet stock 5 layer woven 0.90 45 0.90 45 0.90 and moulded at 2100C.The samples were studied in the instrumented fall weight impact test all results normalised to 2.5 mm thick . TABLE 3 EMI19.1 Fibre SEP Stiffness SEP Yield SEP Initiation SEP Failure tb Content SEP Resin SEP Gradient SEP Force SEP Energy SEP Energy tb Wt SEP SEP N mm SEP N SEP J SEP J tb A SEP 34 SEP Diakon SEP MG SEP 800 SEP SEP 50 SEP 2170 SEP 200 SEP 4.5 SEP 0.8 SEP 14.9 SEP 0.7 tb B SEP 47 SEP 80 SEP Diakon SEP MG SEP 1280 SEP SEP 50 SEP 3880 SEP 200 SEP 7.5 SEP 1.1 SEP 22.0 SEP 1.2 tb SEP 20 SEP DBP tb C SEP 59 SEP 50 SEP Diakon SEP MG SEP 1900 SEP 290 SEP 6030 SEP 1090 SEP 9.0 SEP 1.9 SEP 32.5 SEP 5.3 tb SEP 20 SEP DBP tb Standard deviation in parenthesis. EXAMPLE 2 The general procedure of Example 1 was used to produce glass reinforced nylon 6 prepreg Akulon M921D nylon 6 containing 10 caprolactam was used to impregnate a continuous glass roving Vetrotex R099, 12 ends each 2400 tex at a temperature of 2650C. The glass roving was pulled off at a rate of 45 cm minute. Although some of the caprolactam volatilised during the impregnation procedure the majority remained in the sample. The pultrusion contained about 74 glass fibre. In a control run Akulon K222D nylon 6 was used without plasticiser. The glass fibre content was approximately 74 . The flexural modulus of the product containing plasticiser was 55 GN m2 compared with a value of 51 GN m2 for the unpiasticised product. The greater stiffness of the plasticised product was attributed to better wetting of the glass fibres.
