Repository: rynertan/sutd-t7-ir-rag

File: patent_data/content/102450.md
# RESIST COMPOSITIONS

## Claims
Eine positiv und negativ arbeitende Photolackzusammensetzung, bestehend aus einem Polymer mit wiederkehrenden anhängenden säurelabilen Gruppen und einem Photoinitiator, der bei Bestrahlung eine Säure freisetzt, dadurch gekennzeichnet, daß die säurelabilen anhängenden Gruppen tertiäre Butylester von Carbonsäuren oder tertiäre Butylcarbonate von Phenolen sind.

## Description
This invention relates to positive working or negative working resist compositions. Cationic photopolymerisation of vinyl and heterocyclic monomers, and photocrosslinking of polymers containing oxirane and thirane rings initiated by an acid generated via photolysis of onium salts are well known. U.S. patents 4,210,449 and 4,273,668 disclose the use of the onium salts as photoinitiators for cationic polymerization and crosslinking. U.S. patent 3,984,253 discloses a sensitization of polyphthalaldehyde to UV, electron beam, and X ray radiations by adding acid generating compounds such as diazonium salts to provide positive images. U.S. patent 4,311,782 discloses a radiation sensitive mixture which contains an acid forming compound and a polymeric compound having recurrent orthocarboxylic acid ester groupings for the production of positive relief images. U.S. patent 4,104,070 describes a Modified Image Reversal Process MIRP . The process, however, requires the addition of a third component and a flood exposure step. U.S. patent 4,101,323 discloses a radiation sensitive copying composition comprising a compound 1 which splits off an acid upon irradiation and a compound 2 having at least one group selected from the group consisting of a carboxylic ortho acid ester group and a carboxylic acid amide acetal group, which composition, upon irradiation, forms and exposure product having a higher solubility in a liquid developer than the non irradiated composition. U.S. patent 3,779,778 discloses a photosolubilizable composition comprising According to the invention there is provided a positive working and negative working resist composition comprising a polymer having recurrent acid labile pendant groups and a photoinitiator which generates an acid upon exposure to radiation characterised in that the acid labile pendant groups are tertiary butyl esters of carboxylic acids or tertiary butyl carbonates of phenols. According to another aspect of the present invention there is provided a resist composition as hereinbefore defined wherein the photoinitiator is taken from the group consisting of aryldiazonium salts, unsubstituted and symmetrically or unsymmetrically substituted diaryliodonium or triarylsulfonium salts. The resist compositions of the present invention which are sensitive to ultraviolet UV , electron beam or x ray radiation with positive or negative resist tone upon proper choice of a developer are made by combining a polymer having recurrent acid labile pendant groups with a cationic photoinitiators such as aryldiazonium, diaryliodonium, or triarylsulfonium metal halides. The polymer containing the initiator is coated as a thin film on a substrate. It is then baked under controlled conditions, exposed to radiation in an imagewise configuration, and postbaked under controlled conditions. In the portions of the films on which the radiation falls, the polymer recurrent acid labile pendant groups are cleaved to form polar recurring units and the exposed areas are selectively removed by treatment with an alkaline developer or polar solvents. Because the unexposed portions of the film are nonpolar, they are selectively removed by treatment with a nonpolar solvent. Thus, image reversal is extremely easily achieved by proper choice of a developer owing to the great difference in the solubility characteristics of the exposed and unexposed portions. The mechanism of the dissolution differentiation involved in the present invention completely differs from those of the prior art above. Whereas the prior art depends on crosslinking in the case of the negative tone or main chain degradation in the case of the positive tone, the present invention is concerned with the side chain cleavage. In a preferred variation of the present invention, the compositions employed are made sensitive to various wavelengths ranging from deep UV to visible light. For instance, the absorption maxima of aryldiazonium salts can be matched to the spectrum of the mercury lamp output by substitution on the aromatic ring. In addition, although the absorption of diaryliodonium and triarylsulfonium salts does not extend about 300 nm, simple addition of an additional sensitizer component allows patterning at longer wavelengths ranging from mid UV to visible light. Compositions covered under the present invention which contain recurring aromatic rings have another desirable property, namely, resistance to plasma and reactive ion etching. Compositions of the present invention containing diaryliodonium or triarylsulfonium metal halides are particularly useful and advantageous when used with deep UV light 200 300 nm exposure, because they are very sensitive to deep UV light and give very high resolution images with nearly vertical wall angles even in films thicker than 2µ. In the present invention, it is understood that any substance which produces strong acid upon exposure to radiation can be a photoinitiator. However, the most preferred photoinitiators are unsubstituted and symmetrically or unsymmetrically substituted diaryliodonium or triarylsulfonium salts. Triarylselenonium salts are also useful. Substituted aryldiazonium salts can be employed as well. The most preferable gegenanions of the salts in the present invention are complex metal halides such as tetrafluoroborate, hexafluoroantimonate, hexafluoroarsenate, and hexafluorophosphate, but the invention is not limited to these gegenanions and photoinitiators. It is operative with a wide range of compounds which generate acids upon exposure to radiation. In the prevent invention, the amount of initiator used ranges from 1 to 100 w w to polymer. The preferred concentration range is from 5 to 50 ww . The preferred polymers of the present invention are vinylic polymers containing recurrent pendant groups that undergo efficient acidolysis to produce products that are very different in polarity Solubility than their precursors. The invention, however, is not limited to polymers obtained by vinylic addition polymerization. Other polymerizations such as condensation, polyaddition, and addition condensation can be employed to synthesize polymers useful in the present invention. The acid labile pendant groups are tert butylesters of carboxylic acides and tert butylcarbonates of phenols. The most preferred polymers are poly p tert butoxycarbonyloxy α methylstyrene , poly p tert butoxycarbonyloxystyrene , poly tert butyl p vinylbenzoate , poly tert butyl p isopropenylphenyloxyacetate , and poly tert butyl methacrylate . The preferred compounds used with diaryliodonium or triarylsulfonium salts to sensitize the compositions to longer wavelengths ranging from mid UV to visible light are polycyclic aromatics such as pyrene and perylene. Other dyes are also available that are operative sensitizers including the acridines. The invention is not limited to the use of any particular class of dyes. The following synthetic procedures describe the preferred method for making the preferred polymers. The synthesis of the photoinitiators has been well documented in the literature. The following procedure also describes the preferred process for using the present invention. A solution of 5.44 g of p hydroxyacetophenone in 150 mL of dry tetrahydrofuran was treated with 4.48 g of potassium tert butoxide. To the mixture were then added 10.02 g of di tert butyl dicarbonate in tetrahydrofuran. After stirring for one hour at room temperature, the reaction was poured into cold water, and the resulting mixture was extracted with ethyl acetate. After a standard work up procedure, the solution was concentrated and the product crystallized on standing at room temperature 9.2 g, 97 yield . A suspension of 3.57 g of methyltriphenylphosphonium bromide in 50 mL of dry tetrahydrofuran was treated with 1.12 g of potassium tert butoxide. After stirring for 30 minures, 2.36 g of p tert butoxycarbonyloxyacetophenone in 20 mL of tetrahydrofuran were added. After the work up procedure, the organic layer was concentrated to yield a viscous material which was purified by high pressure liquid chromatography using hexane as eluent to give 1.55 g 66 of pure p tert butoxycarbonyloxy α methylstyrene. A mixture of 5.64 g of p hydroxy α methylstyrene, synthesized by base catalyzed cleavage of 2,2 bis p hydroxyphenyl propane, and 6.5 g of potassium tert butoxide in 50 mL of dry tetrahydrofuran was stirred for 10 minutes, then a tetrahydrofuran solution of 12.7 g of di tert butyl dicarbonare was added. The resulting gelatinous mixture was mechanically stirred for 20 minutes, and then poured into cold water. After work up, a crude product was obtained by evaporation of the extraction solvent ethyl acetate . Purification was achieved by high pressure liquid chromatography with hexane as eluent to give 8.03 g 81 of the pure p tert butoxycarbonyloxy α methylstyrene. A solution of 21.7g of p hydroxybenzaldehyde in dry THF was treated with 19.94g of potassium t butoxide under a nitrogen atmosphere. After stirring for a few minutes at room temperature, 42.8g of di t butyldicarbonate were added and the mixture was stirred for another hour at room temperature. Thin layer chromatography showed that the reaction was complete and the mixture was poured into ice water. The product was extracted with ethyl acetate, washed with water and dried over magnesium sulfate. Evaporation of the solvent afforded 39g 99 of a crude material which can be used directly for the preparation of p t Butoxycarbonyloxystyrene. Alternately, the product was purified by preparative HPLC to afford the pure material, p t Butoxycarbonyloxybenzaldehyde. A suspension of 34.1g of methylriphenylphosphonium bromide in 400mL of dry THF was treated with 10.7g of potassium t butoxide under a nitrogen atmosphere. After stirring for 10 min at room temperature, the yellow solution was treated with a solution of 21.2g of p t butoxycarbonyloxybenzaldehyde in 100 mL of dry THF. After stirring for one hour, the mixture was poured into cold water and extracted with ethyl acetate. The organic phase was washed, dried over magnesium sulfate and concentrated. The crude product was purified by preparative HPLC to yield 16.6g 79 of pure p t Butoxycarbonyloxystyrene. Alternately, IIIc was purified by distillation under reduced pressure. p tert Butoxycarbonyloxy α methylstyrene 3.000 g was dried under high vacuum and dissolved in 10.0 mL of dry liquid sulfur dioxide distilled Commercial poly p vinylphenol was reacted under phase transfer conditions with di tert butyl dicarbonate and sodium carbonate. The resulting polymer was isolated from the organic phase by precipitation to provide greater than 90 yield of product showing the characteristic carbonyl absorbance of aryl alkyl carbonates. A solution of 5g of p t butoxycarbonyloxystyrene in 5 mL of toluene containing 0.03g of AIBN was heated to 65 75 under nitrogen. The misture became very viscous overnight and, after being diluted with dichloromethane, the polymer was precipitated in petroleum ether. The white solid was washed with petroleum ether, then with methanol and dried. The polymer weighed 4.1g 82 yield and has Mn 43,000 osmometry . p tert Butoxycarbonyloxystyrene 1.000 g was dried under high vacuum and dissolved in 3.0 mL of dry liquid sulfur dioxide distilled In a typical experiment, the polymer is dissolved in diglyme or cyclohenanone at 20 w v of solids, to which is added the onium salt at 20 w w to the polymer. The solution is filtered through a 0.2 µ teflon filter. A resist layer is formed from the solution by spin coating onto a silicon wafer. The coated film is baked at 90 100 C for 30 minutes. The films are then exposed through a quartz mask to UV radiation from an Oriel illuminator or a Hybrid Technology Group Model 345 10 Xe Hg lamp, orimagewise exposed to 25 KeV scanning electron beam radiation or to x radiation. The exposed films are heated at 90 100 C for 5 15 seconds. The exposed and heated films are then developed in agueous base or alchol to provide high resolution The system can be easily made The sensitization to the longer wavelengths can be achieved by adding a small amount of pyrene or perylene to the resist solution above. Pyrene is effective to render the resist compositions containing diphenylliodonium salts sensitive to 313 nm radiation. Perylene is effective to render the resist compositions containing diphenyliodonium or triphenylsulfonium salts sensitive to 365, 404 and 436 nm radiation. Poly p tert butoxycarbonyloxy α methylstyrene number average molecular weight 46,900 was dissolved in diglyme at 20 w v of solids. Triphenylsulfonium hexafluoroarsenate was added at a loading of 20 w w to the polymer. The resist film was spin coated from the solution onto silicon wafers at 3000 rpm to form a 0.6 µ thick layer. The film was baked at 100 C for 30 minutes, and then exposed through a quartz mask to UV radiation at a dose of 5 10 mJ cm². After postbaking at 100 C for 5 seconds, high resolution positive images were obtained by development in agueous base for 60 seconds. Similarly, negative images were obtained by development in dichloromethane hexane for 5 10 seconds. Poly p tert butoxycarbonyloxy α methylstryene number average molecular weight of 46,900 was dissolved in cyclohexanone at 30 w v of solids. Triphenylsulfonium hexafluoroarsenate was added at a loading of 20 w w to the polymer. The resist film was spin coated from the filtered solution onto the silicon wafer at 2000 rpm to give a 2.4 µ thick layer. The film was baked at 100 C for 30 minutes, and then exposed through a quartz mask to narrow bond width 254 nm UV radiation at a dose of 50 mJ cm². The exposed film was postbaked at 100 C for 15 seconds. High resolution positive images with nearly vertical wall angles were obtained by development in isopropanol for 30 seconds. Negative images were also obtained by development in dichloromethane for 30 seconds. Poly p tert butoxycarbonyloxystyrene number average molecular weight of 21,600 was dissolved in a mixture of 1,1,2,2 tetrachloroethane and diglyme 5 1 at 3 w v of solids. Diphenyliodonium hexafluoroarsenate 20 w w to the polymer and a small amount of perylene were added to the polymer solution. A one µ thick film was cast from the solution onto a quartz wafer by spin coating at 2500 rpm. The film was baked at 100 C for 10 minutes, and exposed to narrow bandwidth 365 nm radiation at a dose of 25 mJ cm². After postbaking at 100 C for 2 minutes, the side groups were confirmed to be completely cleaved by UV and IR spectroscopy. Poly p tert butoxycarbonyloxy α methylstyrene number average molecular weight of 46,900 was dissolved in diglyme at 20 w v of solids. Triphenylsulfonium hexafluoroarsenate 20 w w to the polymer was added. The resist film was spin coated from the solution onto a silicon wafer at 3000 rpm to give a 0.6 µ thick layer. The film was baked at 100 C for 30 minutes, and then exposed to 25 KeV scanning electron beam radiation at incident doses of 50,20, 10, and 5 µC cm² to provide 4.0 to 0.25 µ lines. The exposed film was postbaked at 100 C for 5 seconds, and developed in isopropanol to provide high resolution positive images. The image quality is good at 10 µC cm². Poly tert butyl methacrylate synthesized by radical polymerization was dissolved in diglyme at 20 w v of solids. Triphenylsulfonium hexafluoroarsenate was added at a loading of 20 w w to the polymer. The resist film was cast from the solution on a silicon wafer by spin coating at 3000 rpm to give a 0.6 µ thick layer. The film was baked at 100 C for 30 minutes, and exposed through a quartz mask to UV radiation at a dose of 55 mJ cm². The exposed film was postbaked at 100 C for 20 seconds and developed in dichloromethane for 30 seconds to provide high resolution negative images.
