Repository: rynertan/sutd-t7-ir-rag

File: patent_data/content/104789.md
# Methods of prestressing tubular apparatus.

## Abstract
A tubular apparatus is assembled from inner and outer tubes or tubulars 14,12 which are connected at spaced locations 16,18 along their length. After heat treatment and other processing steps, either the inner or outer tube 14,12 is heated to reduce its yield strength and then stretched beyond its yield point but not beyond the yield point of the other tubular. The heat source is removed so that the stretched state is maintained. The tubular apparatus is thus prestressed with the inner tubular 14 under compressive prestressing when the inner tubular 14 has been heated and stretched, and the inner tubular 14 under tensile prestressing when the outer tubular 12 has been heated and stretched.

## Claims
CLAIMS 1. A method of prestressing tubular apparatus having at least one inner tubular 14 and an outer tubular 12 connected to the inner tubular at at least two spaced locations 16, 18 along the length thereof, the method being characterised by heating at least a portion of one of the inner and outer tubulars 14, 12 to a temperature sufficient for reducing the yield strength of said portion of said one of the inner and outer tubulars to a yield strength which is less than the yield strength of the other of the inner and outer tubulars stretching the inner and outer tubulars 14, 12 by a selected amount which is beyond the yield point of said one tubular and which is not beyond the yield point of said other tubular and permitting said one of the inner and outer tubulars to cool while said tubulars are stretched whereby the tubular apparatus is prestressed. 2. A method according to claim 1, including heating and mechanically stretching the outer tubular 12 so as to apply a compressive prestressing thereto and so as to apply a tensile prestressing to the inner tubular 14 . 3. A method according to claim 1, including heating and stretching the inner tubular 14 so as to apply a compressive prestressing thereto and so as to apply tensile prestressing to the outer tubular 12 . 4. A method of prestressing a tubular apparatus having at least one inner tubular 14 and an outer tubular 12 connected to the inner tubular at two spaced locations 16, 18 along the length thereof, the method being characterised in that the inner and outer tubulars 14, 12 are of materials having different yield strengths and the inner and outer tubulars are mechanically stretched so that the tubular having the lower yield strength is stretched beyond its lower yield strength. 5. A prestressed tubular apparatus characterised by at least one inner tubular 14 made of material having a first yield strength an outer tubular 12 positioned around the inner tubular 14 and made of a material having a second yield strength and at least two joints 16, 18 mechanically connecting the inner and outer tubulars 14, 12 at spaced locations along the length thereof the first and second tubulars 14, 12 being in a stretched state sufficient to have plastically deformed the one of said inner and outer tubulars having a lower yield strength but not to have plastically deformed the other of said inner and outer tubulars having a higher yield strength.

## Description
PRESTRESSED TUBULAR APPARATUS AND METHODS OF PRESTRESSING TUBULAR APPARATUS This invention relates, in general, to the prestressing of tubular apparatus, for example elongated conduits for conveying hot or cold fluid, and in particular to prestressed tubular apparatus and methods of manufacturing and prestressing tubular apparatus made of two or more nested e.g. coaxial tubular members or tubes. Heavy oil and tar sands represent huge untapped resources of liquid hydrocarbons which will be produced in increasing quantities to help supplement declining production of conventional crude oil. These deposits must, however, be heated to reduce the oil viscosity before it will flow to the producing wells in economical quantities. A dominant method of heating is by injection of surface generated steam in either a continuous steam flood or intermittent steam stimulation or huff and puff mode. When steam is injected down long injection pipes or strings , a significant amount of thermal energy is lost to the rock overburden 150 to 2130 m or 500 to 7,000 feet which covers the oil deposit. In the initial steam injection projects, the price of oil did not justify the prevention of this heat loss, but now with the price of oil at 30 or more a barrel, insulation systems for the well injection pipe have become economically justified. Thermally insulated double wall piping structures are known and used, for example, as insulated steam injection tubing in oil wells, or in pipelines for carrying fluids at elevated temperatures. Such piping is disclosed, for example, in US Patent No. 3 574 357 to Alexandru et al and US Patent No.3 397 745 to Owens et al. It is common practice for such tubes to be prestressed in order to compensate for differential expansion of the inner and outer coaxial walls or tubes. Such prestressing is done, for example, by elongating the inner tube through such means as heating or mechanically stretching and attaching the outer tube while the inner tube is in such an elongated state. While still held in the elongated state, any heat treatment required for the attachment is completed. However, it is difficult to heat treat welds while the tubes are under stress. For this reason, it is believed that such heat treatment of the welds is not normally done in the industry, resulting in welds which are more brittle, more damage prone, and more corrosion prone. After cool down of the heat treatment, if any, the heating or mechanical stretching is then removed and the tubes assume a state of tensile prestress on the inner tube and. compressive prestress on the outer tube. While in service, carrying a hot fluid, the inner tube becomes hot and expands. This relaxes the tensile prestress before the inner tube goes into compression. In this manner, the inner tube is prevented from buckling. An an analogous fashion, where the inner tube is to be used to convey cold fluids, the outer tube is heated or mechanically stretched before the inner tube is connected thereto. A disadvantage of these prior approaches to prestressing double walled tubes or conduits is that the inner, outer, or both tubes also referred to hereinafter as tubulars must be held in their compressed or stretched state while other manufacturing steps, such as the connection of the tubes, the heat treatment thereof and the cool down therefrom, are accomplished According to the present invention there is provided a method of prestressing tubular apparatus having at least one inner tubular and an outer tubular connected to the inner tubular at at least two spaced locations along the length thereof, the method being characterised by heating at least a portion of one of the inner and outer tubulars to a temperature sufficient for reducing the yield strength of said portion of said one of the inner and outer tubulars to a yield strength which is less than the yield strength of the other of the inner and outer tubulars stretching the inner and outer tubulars by a selected amount which is beyond the yield point of said one tubular and which is not beyond the yield point of said other tubular and permitting said one of the inner and outer tubulars to cool while said tubulars are stretched whereby the tubular apparatus is prestressed. The invention also provides a method of prestressing a tubular apparatus having at least one inner tubular and an outer tubular connected to the inner tubular at two spaced locations along the length thereof, the method being characterised in that the inner and outer tubulars are of materials having different yield strengths and the inner and outer tubulars are mechanically stretched so that the tubular having the lower yield strength is stretched beyond its lower yield strength. Further, the invention provides a prestressed tubular apparatus characterised by at least one inner tubular made of material having a first yield strength an outer tubular positioned around the inner tubular and made of a material having a second yield strength and at least two joints mechanically connecting the inner and outer tubulars at spaced locations along the length thereof the first and second tubulars being in a stretched state sufficient to have plastically deformed the one of said inner and outer tubulars having a lower yield strength but not to have plastically deformed the other of said inner and outer tubulars having a higher yield strength. According to a preferred embodiment of the present invention described hereinbelow, a desired state of prestress is established in a double wall tubing structure, while difficulties and disadvantages of the prior art methods are avoided or at least alleviated. According to the preferred embodiment, tubes or pipes also referred to herein as tubular members or tubulars of the double wall tubing structure are assembled and fixedly joined to each other without prestressing. Any required heat treatment of the structure or the joint is then performed, again without any prestress condition. To achieve a prestress, the outer tube is locally heated to reduce its yield strength and then is mechanically stressed beyond its yield strength. The heat source is removed so that the mechanical stretching is rendered permanent. The outer tube is thus plastically deformed while the inner tube remains elastic. After cooling, the load establishing the mechanical stretching can be removed. Upon complete cooling, the desired prestress condition is present with a tensile force on the inner tube and a compressive force on the outer tube. This structure is useful in conveying hot fluids such as steam in the inner tube portion. Where cold fluids, such as liquefied natural gas, are to be conveyed, it is desirable to have a tensile prestressing on the outer tube and a compressive prestressing on the inner tube. This can be achieved by heating at least a portion of the inner tube to reduce its yield strength and mechanically stressing the inner tube beyond its yield strength. The heat source is then removed. The inner tube is thus plastically deformed while the outer tube remains elastic. The preferred embodiment of the present invention eliminates the need to maintain the elongation of one tube relative to the other tube while joining them together or the need to maintain such elongation while perfoming heat treatment operations. This simplifies these operations and reduces their cost, especially since heat treatment of the members connecting the tubulars is very difficult to perform while the tubulars are in a prestressed condition. The present method permits the prestressing to be performed at a convenient time in the production sequence and after any operations which may produce rejectable parts. Thus, the prestressing steps are achieved only after all previous steps have been accomplished satisfactorily. This results in a faster and less expensive production sequence and decreases the production investment in rejectable parts. Accordingly, the invention provides a method of prestressing a double wall tube having an inner tubular and an outer tubular connected to the inner tubular at at least two spaced locations along their length, the method comprising heating at least a portion of one of the inner and outer tubulars sufficiently to reduce the yield strength thereof, mechanically stretching said one of the inner and outer tubulars to elongate said one of the inner and outer tubulars by a selected amount, and permitting said one of the inner and outer tubulars to cool. The invention also provides a method of manufacting a prestressed double wall tube having an inner tubular connected to an outer tubular at at least two spaced locations along their length, wherein the inner tubular is of a material having a different yield strength than the outer tubular and the tubular which has a lower yield is stretched past its yield point but the tubular which has the higher yield strength is not stretched past its yield point to prestress the double wall tube. The invention will now be further described by way of illustrative and non limiting example, with reference to the accompanying drawings, in which Figure 1 is a side sectional view of a double wall tube embodying the invention, showing at the top half an unstressed condition and at the bottom half a prestressed condition Figure 2 is a graph showing the relationship between stresses in outer and inner tubular members of the double wall tube after prestressing due to an externally applied force Figure 3 is a graph showing the yield strength of a typical carbon steel versus temperature Figure 4 is a graph showing the stress in the inner tubular member as it relates to the stress in the heated outer tubular member during the prestressing process Figure 5 is a graph showing the relationship between stress and strain for a typical carbon steel at 5930C 11000F and Figure 6 is a graph relating the plastic heated length of the outer tubular member to the plastic strain needed for a given total elongation. A description will now be given, with reference to the drawings, of a method of prestressing a double wall tube, generally designated at 10 inFigure 1, which comprises an outer tube or tubular member hereinafter abbreviated to tubular 12 and an inner tube or tubular 14 which are connected to each other at axially spaced joints 16 and 18, which are preferably at or near the ends of the tubulars 12, 14. The upper half of Figure 1 shows the double wall tube 10 before it is prestressed. In the embodiment shown, the length L is chosen to be 12.2 m 0 40 ft and the material, at last of the outer tubular, is chosen to be carbon steel. The lower half of Figure 1 shows the stretched and prestressed state of the double wall tube 10. The length has been increased by an amount A L. For this example, suppose that the tubulars are chosen to be Outer tubular 12.2 m 40 ft long 114.3 mm 4.5 in outside diameter OD 6.88 mm 0.271 in wall carbon steel 379 MPa 55 klbf in2 or KSI room temperature yield strength 2 Area of cross section 23.23 cm 3.600 in2 Inner tubular 12.2 m 40 ft long 73.0 mm 2.875 in outside diameter OD 5.51 mm 0.217 in wall carbon steel 552 MPa 80 KSI room temperature yield strength 2 Area of cross section 11.69 cm 1.812 in and that the desired level of prestress in the inner tubular is 172 MPa 25 KSI tension. At isothermal conditions same temperature on both tubulars , the corresponding stress in the outer tubular is 86.9 MPa 12.6 KSI compression. The inner tubular 14 is inserted into the outer tubular 12, the tubulars are welded together at each end with no prestress, and the welds are heattreated as required. To produce the desired condition of prestress, the outer tubular 12 is first heated to 5930C 1100 0F over a length of 305 mm 12 in . A typical stress strain curve for a carbon steel at this temperature is shown in Figure 5. Both tubulars 12, 14 are then subjected to a load of 1.209 MN 271.8 Kips thousand pounds force . This load produces a stress in the inner tubular 14 of 517 MPa 75 KSI tension elastic and in the outer tube of 260 MPa 37.75KSI tension. In the heated portion of the outer tubular 12, this stress produces 5 plastic strain, while in the cooler portion, the stress is still elastic. The 5 plastic strain over a 305 mm 12 in length results in a total overall length increase of 15.2 mm 0.6 in . When the outer tubular 12 cools to about 427 0C 8000F , the load is removed. When the outer tubular 12 has cooled to room temperature, the 15.2 mm 0.6 in length increase results in the desired stress state 172 MPa 25 KSI tension in the inner tubular and 86.9 MPa 12.6 KSI compression in the outer tubular 12. In its prestressed condition, the inner tubular 14 thus is exposed to an incremental stress y of 172 MPa 25 KSI . Factoring in the difference in area of the inner and outer tubulars, this corresponds to a compressive stress on the outer tubular of cr 86.9 MPa 12.6 KSI . Figure 2 shows the relationship between the incremental stresses on the inner and outer tubulars with a maximum on the outer tubular being 259 MPa 37.5 KSI . This maximum level is established since above this level the yield strength for the inner tubular is approached. Figure 3 shows the relationship between temperature in degreesFahrenheit and yield strength for a typical carbon steel used for the outer tubular e.g. 8260 annealed steel . In order to reduce the yield strength to less than 259 MPa 37.5 KSI , a temperature of at least about 5380C 0 1000 F is required. In fact, the yield strength must be somewhat lower since the outer tubular 12 must not only yield but it must also undergo some strain. Figure 4 illustrates how the force applied to the outer tubular 12 initially effects a linear increase in length. Once the yield point is reached for the outer tubular 12, however, the increase becomes non linear and corresponds to plastic deformation of the outer tubular. With a release of the load, the prestress on the inner tubular 14 decreases until it reaches the desired level of 172 MPa 25 KSI . This is a condition which is in equilibrium with the 86.9 MPa 12.6 KSI compressive prestress on the outer tubular 12. By selecting the temperature and the heated length for the outer tubular 12, the prestress on the inner tubular 14 can be controlled. The stress strain state at the completion of yielding must fall on the curve shown in Figure 2. Once the stress strain curve for the outer tubular 12 is known, the heated length can be determined, as can the temperature of the operation. As long as the temperature is such that the minimum yield of the outer tube is greater than 86.9 MPa 12.6 KSI , it is probably not necessary to hold the prestress once the yielding has occurred. This is assuming that the heated length is short enough as not to buckle. The required plastic deformation AL is about 15.2 mm 0.6 in with the plastic strain needed as a function of the heated length being shown inFigure 6. The double wall tube described above is useful where the inner tubular 14 is intended to convey heated substances such as steam. Where the inner tubular 14 is intended to convey cold substances such as liquefied natural gas, the inner tubular 14 rather than the outer tubular 12 can be heated and stretched. As an alternative measure, the material making up the inner and outer tubulars can be chosen to have different yield strengths, with the tubular to be plastically deformed having the lower yield strength. It is noted that two or more inner tubulars or tubes may be provided within the outer tubular or tube and may be prestressed to different levels.This is possible by providing the tubulars with different yield strengths. The inner tubulars may be axially spaced and aligned, disposed one next to the other or one within the other. It is also advantageous to insulate the annular space formed between the inner and outer tubulars. This can be done by providing fibres or layered insulation which is preferably wrapped around the inner tubular. A thermal barrier can also be established by evacuating the annular space. The evacuated space may be used in conjunction with the fibrous or layered insulation, or alone. To maintain the vacuum over a prolonged period of use for the tubing, a getter material is provided, preferably at a high temperature location within the annular space, that absorbs such gases. Such a getter material is preferably adjacent the inner tube and activatable at a 0 0 temperature between 204 C and 3710C 400 F and 7000F . Gases which may leak into the vacuum include hydrogen formed by corrosion on the outer tubular migrating through the outer tubular and such gases as nitrogen and carbon monoxide outgassed from the material of the inner tubular. In an alternative embodiment of this invention, the inner tubular 14 is composed of a material which has a higher yield strength than the material of the outer tubular 12, and the stress in the inner tubular 14 is allowed to exceed its yield strength while the outer tubular 12 is stretched such that its yield strength is exceeded. This results in a prestressed condition which is limited by the difference in the yield strengths of the tubulars.

File: patent_data/content/104862.md
# Improvements in or relating to the production of welded tube.

## Abstract
The invention provides a method of welding a bead along the edges of metallic plate or strip formed into tube shape by means of a welder head movably carried by a beam 2 disposed longitudinally to the tube 1 , comprising the steps of monitoring the deviation of the seam 3 at a first point along the tube 1 from a plane passing through or parallel to the tube axis, monitoring the deviation of the weld line from the same plane at a second position along the tube 1 , computing from the data so acquired a deviation factor for the weld line along the tube, and applying a weld bead along the weld seam whilst monitoring the position of the welding head about the tube and at the same time producing a signal indicative of variations during welding between the transverse position of the welding head and the previously calculated deviation factor for that position along the tube.

## Claims
CLAIMS 1. Amethod of welding a bead along the edges of metallic plate or strip formed into tube shape by means of a welder head movably carried by a beam disposed longitudinally to the tube, comprising the steps of monitoring the deviation of the seam by a linear motion transducer at a first point along the tube from a plane passing through or parallel to the tube axis, monitoring the deviation of the weld line from the same plane at a second position along the tube, computing from the data so acquired a deviation factor for the weld line along the tube, and applying a weld bead along the weld seam whilst monitoring the position of the welding head about the tube and at the same time producing a signal indicative of variations during welding between the transverse position of the welding head and the previously calculated deviation factor for that position along the tube, the position along the tube at which deviations of the seam are monitored being determined by a further linear motion transducer. 2. A method as claimed in Claim I wherein the signal indicative of variations during welding are applied to a servo mechanism to correct such variations and provide automatic control of the welding head. 3. A method as claimed in Claim 2 wherein the amount and direction of corrective action are displayed. 4. A method according to any one of the preceding claims wherein the welding is by a submerged arc process. 5. A method as claimed in Claim 4 wherein the tube is welded from a plurality of plates, and a seam between adjacent plates transverse to the axis of the tube is welded by monitoring the deviation of the seam from a plan transverse to the axis of the tube at a first point, monitoring the deviation of the seam from the same plane at a second point along the seam, computing from the data so acquired, a deviation factor for the seam, or weld line, around the tube, and applying a weld bead along the seam whilst monitoring the position of the welding head about the tube and at the same time producing a signal indicative of variations during welding between the longitudinal position of the welding head and the previously calculated deviation factor for that transverse position. 6. A method as claimed in any one of the preceding claims for welding along a curved seam wherein deviation of the weld line is monitored at a series of points along the total length of the tube to provide a series of deviation factors for the weld line from point to point. 7. Apparatus for welding abead along the edges of metallic plate or strip formed into tube shape by means of a welder head movably carried by a beam disposed longitudinally to the tube,comprising a linear potentiometer for monitoring the deviation of the seam at a first point along the tube from a plane passing through or parallel to the tube axis, and for monitoring the deviation of the weld line from the same plane at a second position along the tube, means for computing from the data so acquired a deviation factor for the weld line along the tube, and a welding device for applying a weld bead along the weld seam whilst monitoring the position of the welding head about the tube, and means for producing a signal indicative of variations during welding between the transverse position of the welding head and the previously calculated deviation factor for that position along the tube. 8. Apparatus as claimed in Claim 7 wherein the position along the tube at which deviations of the seam are monitored is determined by a line or wire connected to the periphery of a resiliently urged drum carrying a pulse generator and fitted to the welder head. 9. Apparatus as claimed in any one of Claims 7 or 8 wherein the welding device is a submerged arc welding device. 10. Apparatus as claimed in Claim 9 wherein the tube is welded from a plurality of plates, and a seam is welded between adjacent plates transverse to the axis of the tube, including means for monitoring the deviation of the seam from a plane transverse to the axis of the tube at a first point and the deviation of the seam from the same plane at a second point along the seam, means for computing from the data so acquired a deviation factor for the seam, or weld line, around the tube, and a welding device for applying a weld bead along the seam whilst monitoring the position of the welding head about the tube and means for producing a signal indicative of variations during welding between the longitudinal position of the welding head and the previously calculated deviation factor for that transverse position.

## Description
Improvements in or relating to the production of Welded Tube. This invention relates to the production of welded tube and more particularly the production of longitudinally metallic welded tube of large diameter. One frequently used manner of manufacture of large ferrous and non ferrous metal tubes involves forming a metal plate into cylindrical form by a rolling operation, and then bringing together the edges along the tube to a usually V shaped seam which is then subjected to a welding step, preferably by submerged arc welding, by which is meant an automatic flux shielded method of welding wherein the electrode wire is completely submerged beneath a flux. A problem experienced with this method of tube manufacture is that frequently, after rolling, the edges of the plate along the tube, although often substantially straight, are not parallel to the side walls of the cylinder formed by the rolled metal. This is a particular problem when dealing with heavy gauge plate. The problem arises not so much in relation to the misalignment of the edges of the plate to the axis of the tube, which does not effect the acceptability of the tube for all normal uses thereof, but in relation to the procedure of welding the seam. This is particularly true with regard to the submerged arc welding process where the electrode wire is normally submerged in molten flux, and the actual site of the weld is obscured from vision, so that mis alignment of the weld line from the axial direction of the tube can be difficult to follow during welding. However submerged arc welding is favoured in many instances because relatively high welding currents can be used thereby giving deep penetration, and good thermal efficiency is produced because much of the welding area is below the metal surface. It follows that the process is a high dilution process with approximately twice as much plate or strip being melted as wire. In practice for metallurgical reasons, very high welding currents are not often used, it being preferred to deposit metal in layers to take advantage of the normalizing resulting from reheating of previously deposited metal. The welding operation is commonly carried out firstly by manually tack welding metal tabs to the extreme ends of the metallic cylinder bridging either side of the seam gap between adjacent edges, and then tack welding the edges together at intervals along the proposed weld line so as to provide a temporary fixing for the seam gap.Subsequently the welded seam along the tube is usually formed by mechanised welding. The mechanised welding system usually forms the weld along the tube in two stages . First of all the internal weld beam is formed, this frequently being done by guiding a welding head by means of a leading mechanical feeler running in the open seam gap to provide directional weld control between the temporary metal tabs at the end of the adjacent edges. It is to be noted that difficulties can arise with this arrangement at the tube ends adjacent the metal tabs. Clearly such a guiding arrangement is not possible for forming the external weld bead, and in practise this second stage of the system is normally accomplished by manual operation in which an operator by means of a control wheel or some such familier device guides the welder head and visually aligns it with the tube seam. This second stage commonly includes a welder head mounted on a carriage or sub beam which travels along a straight beam parallel to the tube. Provision will also be included for traverse of the welder head to both sides during the sub beams longitudinal travel. This form of control for formation of the external weld bead creates serious difficulties, particularly when welding thick wall pipe by the submerged arc method, in that it is desirable and common welding practice to build up the external welded bead by adjacent layers of welding material thus involving several passes of the welder head along the weld seam. To minimise welding defects, it is crucial to be able to ensure that the first weld layer is placed accurately in the centre of the site of the seam and that symmetrical in fill layers from each seam edge are subsequently placed within the groove. It is an object of the present invention to enable the above referenced difficulties to be overcome or at least substantially reduced in the production of welded tube. According to the invention, there is provided a method of welding a bead along the edges of metallic plate or strip formed into tube shape by means of a welder head movably carried by a beam disposed longitudinally to the tube, comprising the steps of monitoring the deviation of the seam at a first point along the tube from a plane passing through or parallel to the tube axis, monitoring the deviation of the weld line from the same plane at a second position along the tube, computing from the data so acquired a deviation factor for the weld line along the tube, and applying a weld bead along the weld seam whilst monitoring the position of the welding head about the tube and at the same time producing a signal indicative of variations during welding between the transverse position of the welding head and the previously calculated deviation factor for that position along the tube. The invention is particularly applicable to forming the external bead along the weld seam, in which case a weld head support beam is disposed longitudinally above the tube, the movable welding head being carried therebelow. Means may be provided for correcting the position of the welder head in dependence on the error signal produced. The invention includes within its scope apparatus for carrying out the method herein defined. In order that the invention may be more readily understood one embodiment thereof will now be described by way of example with reference to the accompanying drawings in which Figure 1 is a schematic isometric view of apparatus according to the invention Figure 2 and 3 are schematic plan views of pipes in slightly different angular positions immediately prior to longitudinal welding in apparatus of Figure 1 Figure 4 is a block diagram showing the operation of apparatus according to the invention and Figure 5 is a cross section of a typical multi pass weld. Referring now to figure 1, it will be seen that a tube 1 is located beneath a beam 2 extending longitudinally to the tube 1 and adapted to carry a welding head on a sub beam 5 movable along the beam for welding a seam 3 formed from adjacent edges of a plate from which the tube 1 has been rolled. It is to be noted that the seam 3 is somewhat twisted and mis aligned with respect to the centre line of the tube wall immediately beneath the beam 2. As exemplified in Figure 3,the line of the seams may lie to one side of and subtend a single angle with the welder beam centre line.At times it is possible for example as shown in Figure 2,that the extreme ends of the line at the tube ends lie to the left and right of the welder beam centre line respectively and the weld line is curved. Where the seam is a straight line as shown in Figure 3 it can be seen that the distance of the seam from the welder beam centre line taken as a datum line is proportional to the distance along the tube length. This can be expressed mathematically as d lxm D1 where d is the distance of the seam from the welder beam centre line at a length 1 along the pipe. m is the slope of the tube s displacement and D1 is the distance of the seam from the welder at the start of the tube, i.e. when 1 0. The variable m can be expressed for any pipe as EMI5.1 where D2 is the distance of the seam from the welder at a predetermined distance L from the end of the tube. The distance L can be the tube s length.EMI5.2 A linear motion transducer, such as a linear potentiometer is fitted to the welder head travelling sub beam 5 to provide a measure of the displacement of the welder head, and hence the weld seam, in a direction at right angles to the axis of the beam 2 . A second linear transducer, which may be a line or wire connected to the periphery of a resiliently urged drum carrying a pulse generator, is fitted to the welder head sub beam 5, so that the longitudinal position of the welding head along the tube can be determined. Optical sighting means not shown are provided for the operator to accurately align the welding equipment with the weld seam. In practice the operator will take a reading of the transverse position of the weld seam relative to the datum line at one end of the tube, and then take a second reading of the transverse position of the weld seam relative to the datum line at a known distance along the length of the tube. In some instances these two readings can be taken at the ends of the tube as shown at 6 and 7 in Figure 4. These readings are then fed to a computing device 8, together with the length between the readings from 9 to provide a deviation factor of the seam line assuming a straight seam line for the particular tube concerned. Welding then commences with the laying down of a weld bead within the weld seam from one end of the tube to the other. During the welding operation, at any point in the welder carriage s longitudinal travel 10, the difference between the actual position 11 of the welding head from the datum line in relation to its theoretical desired position in accordance with the deviation factor for that tube is computed at 12 and arranged to provide an error signal from which is calculated and initiated at 13, necessary corrective action to bring the welder head into line with the weld seam. The computed output can be applied to any suitable form of servo mechanism to provide fully automatic control to the welder head. Thus, with the inclusion of relevant data relating to welding parameters for the tube and welding seam for the tube, a fully automatic welding operation is possible. Where the seam is not a straight line but is curved, as shown inFigure 2 the tube is divided theore tically into a series of short lengths, each lengh being treated as a separate tube. Extra datum points Dnl DN2 can be established,the number generally being chosen to be more or less proportional to the severity of the curved beam. From this data a line of best fit or an optimum linear path between points is calculated by the computing device 8 and its output applied to a welder head control. The amount and direction of corrective action required to keep the welder head accurately in line above the welder line can be displayed for information of an operator. Such an operator display can be in the form of a movable pointer, a digital readout, a graphic display, a line printer, a moving pen recorder or other suitable known means of electronic or electrical visual display. In addition to welding longitudinally of the tube the invention can be applied to the operation and control of welding transversely of the tube where, for example, the tube is formed of more than one plate butted together to the configuration of the tube and welded together both along and transversely of the tube by the submerged arc system, for example. Figure 5 shows in cross section how a typical multipass weld would be laid down. Theprewelded inner bead is shown at 14, and 15 represents the first external bead to be applied. By retaining datum points e.g. D1, D2 previously established and applying a known transverse offset to the welder head, the critical requirement of making subsequent welding passes 16 and 17 parallel to the initial weld bead can be achieved and welding defects greatly minimised. By means of the invention, welding control of external seam welding can be provided substantially overcoming the difficulties hereinbefore referred to. In addition, the arrangement of the present invention can be used for internal seam welding control. In this latter context the arrangement would be advantageous in overcoming difficulties of providing accurate weld head location at the extreme ends of the tube to be welded, as mentioned previously hereinabove.
